Repository: dangtom700/StudyApp_V2_May18_2024

# Study Assistant & PDF Library Manager

A comprehensive suite for managing, searching, and discovering insights from your PDF library. This project bridges a powerful Natural Language Processing (NLP) text-extraction pipeline (built in Python and C++) with an interactive Desktop Application (built in PyQt5) to facilitate advanced study tracking and semantic document recommendations.

## 🌟 Key Features

- **Advanced NLP Pipeline (C++ & Python)**: Heavy computation such as document text extraction, NLP tokenization, TF-IDF calculation, and relational distance computation is executed in an optimized C++ and Python pipeline.

File: dataset2/nanotechnology and drug delivery principles and applications.txt (part 1 of 31)
NANOTECHNOLOGY and DRUG DELIVERY Principles and Applications 
edited by 
Rakesh K. Sindhu Published by 
Jenny Stanford Publishing Pte. Ltd. 
101 Thomson Road 
#06-01, United Square 
Singapore 307591 
Email: editorial@jennystanford.com 
Web: www.jennystanford.com 
British Library Cataloguing-in-Publication Data 
A catalogue record for this book is available from the British Library. 
Nanotechnology and Drug Delivery: Principles and Applications 
Copyright © 2024 Jenny Stanford Publishing Pte. Ltd. 
All rights reserved. This book, or parts thereof, may not be reproduced 
in any form or by any means, electronic or mechanical, including 
photocopying, recording or any information storage and retrieval system 
now known or to be invented, without written permission from the 
publisher. 
ISBN 978-981-4968-83-6 (Hardcover) 
ISBN 978-1-003-43040-7 (eBook)  
	 	
 
 
 
 
 
 
 
Contents 
Preface xix 
1. Basics of Nanotechnology and Drug Delivery Systems 1 
Rakesh K. Sindhu, Kailash Rani, Vibha Singh, Yuvraj Singh, 
Bhavya Hans, M. Arockia Babu, and Anju Goyal 
1.1 Introduction 2 
1.2	 Classification of Nanotechnology	 4 
1.3 Nanoparticles Types 5 
1.3.1 Organic-Based Nanoparticles 5 
1.3.2 Inorganic-Based Nanoparticles 7 
1.3.3 Carbon-Based Nanoparticles 8 
1.4 Application 9 
1.5 Importance of Nanoscale Materials 9 
1.6 Design of Nanotechnology 11 
1.7 Nanomaterial Synthesis 12 
1.7.1 Bottom-Up Approach 12 
1.7.1.1 Arc-discharge 12 
1.7.1.2 Inert-gas condensation 12 
1.7.1.3 Flame synthesis 13 
1.7.1.4 Vapor-phase deposition 13 
1.7.1.5 Colloidal synthesis 14 
1.7.2 Synthesis: Top-Down Approach 14 
1.7.2.1 Mechanical milling 14 
1.7.2.2 Laser ablation 15 
1.8 Some Key Inventions and Discoveries 15 
1.9 Applications 17 
1.9.1 Application in Medicine 17 
1.9.1.1 Application in drug delivery 18 
1.9.1.2 Nanotechnology in drug 
development 18  
 
 
 
vi Contents
1.9.2 Biological Application 19 
1.9.2.1 Treatment of cancerous 
diseases 19 
1.9.2.2 Ophthalmic applications 22 
1.9.2.3 Application in cardiovascular 
disease 24 
1.9.2.4 Application in respiratory
disease 25 
1.9.2.5 Application in CNS disorders 25 
1.9.3 Utilization within Biomedical 
Engineering 27 
1.9.3.1 Medical types of equipment 27 
1.10 The Risk of Nanotechnology 29 
1.10.1 Reduced Size of Nanoparticles 29 
1.10.1.1	Different shapes	 29 
1.10.1.2 Motility correlation 29 
1.10.1.3 Aggregation 30 
1.11 Limitations of Nanotechnology 30 
1.12 Drug Delivery Systems 31 
1.12.1 Drug Delivery 31 
1.13 Bio-Polymers 33 
1.13.1 Chitosan 33 
1.13.2 Alginate 34 
1.13.3 Xanthan Gum 35 
1.13.4 Cellulose 36 
1.13.5 Liposomes 37 
1.13.6 Polymeric Micelles 39 
1.13.7 Dendrimers 40 
1.13.8 Inorganic Nanoparticles 41 
1.13.9 Nanocrystals 42 
1.13.10 Metallic Nanoparticles 43 
1.13.10.1 Mechanism 43 
1.14 Future of Nanomedicine 46 
1.15 Conclusion 48  
 
 
 
 
 
 
 
 
 
 
Contents vii 
2. Regulatory Barriers to the Marketing Authorization 
of Nanodrug Delivery System 61 
Simran, Bharathi Kannan, Amruta Nandagawale, 
Praveena Karnati, Ramesh Joga, Chetan Dushantrao Sabanis, 
Parul Grover, Rakesh K. Sindhu, and Sandeep Kumar 
2.1 Introduction 62 
2.2 Criteria for the Selection of Nanoparticles in
the Formulation 64 
2.3 The Need for Nanomedicine Regulation 65 
2.4 REFINE Project 66 
2.5 Regulatory Challenges of Nanomedicines 67 
2.5.1 European Union Guidelines 68 
2.5.2 United States Guidelines 69 
2.5.2.1 The process to get approval for
nanomedicines in the US market 70 
2.5.2.2 Guidance for formulators 
regarding the application of
nanomedicines 72 
2.5.3 Indian Guidelines 72 
2.5.3.1 Evolution of regulations
regarding nanopharmaceuticals
in India 72 
2.5.3.2 Draft guidelines issued in 2019 73 
2.5.3.3 Required information for the
evaluation of nanomaterials 78 
2.6 Roles of Intellectual Property in Regulatory
Approval 82 
2.7 Comparison of Various Countries’ Regulations
with Regard to Nanotechnology 82 
2.8 Conclusion 92 
3. Nanodrug Delivery System for Brain Targeting 101 
Adeola Tawakalitu Kola-Mustapha, Olufunke Dorothy Akin-Ajani, 
Oluwakorede Joshua Adedeji, and Oluwatoyin Adepeju Odeku 
3.1 Introduction 102 
3.2 Physiological Barriers of the Brain to Drugs 102 
3.3 Strategies for Effective Brain Targeting 104  
	 	
 
 
 
 
 
 
viii Contents
3.3.1 Exosomes 105 
3.3.2 Blood Permeability Enhancers 105 
3.3.3	 Chemical Modification	 106 
3.3.4 Transport Systems 107 
3.3.5 Direct Administration 107 
3.4 Characteristics of an Ideal Drug Candidate for
Effective Brain Targeting	 108 
3.5 Nanodrug Delivery System Strategies for
Enhanced Brain Targeting 110 
3.5.1 Micelles 110 
3.5.2 Liposomes 112 
3.5.3 Dendrimers 114 
3.5.4 Polymeric Nanoparticles 115 
3.5.5 Nanoemulsion 117 
3.5.6 Viral Vectors 117 
3.5.7 Carbon Nanotubes 118 
3.5.8 Carbon Dots 119 
3.5.9 Carbon Nano-Onions 119 
3.5.2.1 Immunoliposomes 113 
3.5.4.1 PLGA nanoparticles 115 
3.5.4.2 PEG nanoparticles 116 
3.5.4.3 Copolymer nanoparticles 116 
3.6 Mechanisms of Nanodrug Release 120 
3.7 Applications of Nanodrug Delivery Systems in
Brain-Related Disorders 121 
3.7.1 Parkinson’s Disease 121 
3.7.2 Alzheimer’s Disease 122 
3.7.3 Huntington’s Disease 122 
3.7.4 Brain Tumors 123 
3.7.5 HIV Encephalopathy 123 
3.8 Nanodrug Delivery Systems at the Clinical
Trials Stage 124 
3.9 Future Research Direction/Development 125 
3.10 Conclusion 126  
 
 
 
 
 
 
 
 
 
 
 
 
Contents ix 
4. Reconnoitring the Beneficial Role of Nanodrug 
Delivery System in Treating Cardiovascular Disorders 147 
Ankita Sood, Suman Baishnab, Damanpreet K. Lang, 
Ashok Kumar, and Rakesh K. Sindhu 
4.1 Introduction 148 
4.2 Various Cardiovascular Diseases and Their 
Mechanisms 151 
4.3 Nanodrug Delivery Systems as an Emerging
Therapeutic Option for Treating Cardiovascular
System Disorders 157 
4.4 Conclusion and Future Perspectives 166 
5. Smart Targeted Novel Nanocarriers-Based Treatment 
of Arthritis 179 
Rakesh K. Sindhu, Shuchi Goyal, Divya Thirumal, Kailash Rani, 
Ashok Kumar Gupta, M. Arockia Babu, and Sandeep Kumar 
5.1 Introduction to Arthritis 180 
5.2 Nanotechnology for RA Therapy 182 
5.3 Solid Lipid Nanoparticles for RA Treatment 184 
5.4 Recent Advancements for RA Therapy 185 
5.5 Nanotechnology for OA Therapy 189 
5.6 Functional Nanotherapeutic Strategies for OA 194 
5.7 Future Perspectives and Conclusion 196 
6. Novel Drug Delivery System for Ocular Target 205 
Astha Mishra, Shaima K. A., and Rakesh K. Sindhu 
6.1 Introduction 206 
6.2 Revolution from Traditional to Nanodrug
Delivery System in Delivery of Drugs to the Eye 208 
6.2.1 Traditional System of Delivery of Drug
and Drawbacks to the “Anterior 
Segment of the Eye” 208 
6.2.1.1 Topical eye drop solutions 208 
6.2.1.2 Suspensions 209 
6.2.1.3 Emulsions 209  
 
 
 
 
 
 
 
 
 
 
 
 
x Contents
6.2.1.4 Ointments 209 
6.2.2 Traditional Drug Delivery System and
Drawbacks to the “Posterior Segment
of the Eye” 210 
6.2.2.1 Intravitreal injections of
anti-VEGF agents 210 
6.2.3 Other Ocular Drug Delivery
Technologies 210 
6.2.3.1 Contact lens 211 
6.2.3.2 Ocular inserts 211 
6.2.3.3 Punctal plugs 212 
6.2.3.4 Episcleral implants 213 
6.2.4 Nanotechnology: Recent Approach for
Ocular Drug Delivery Systems 214 
6.2.5 Ocular Medication Delivery System
Based on Nanotechnology 215 
6.2.5.1 Organic nanoparticles 215 
6.2.5.2 ‘Liposomes’ 215 
6.2.5.3 Niosomes 217 
6.2.5.4 Solid lipid nanoparticles 220 
6.3 Polymeric Nanoparticles 220 
6.4 Dendrimers 221 
6.5 Nanosuspensions 222 
6.6 Nanoemulsion 223 
6.7 Inorganic Nanoparticles 224 
6.8 Gold NPs 225 
6.9 Silver Nanoparticles 226 
6.10 Cerium Oxide Nanoparticles 228 
6.11 Magnetic Nanoparticles 229 
6.12 Implant Devices 230 
6.13 Clinical Trials and Commercialization of Ocular 
Nanomedicine 231 
6.14 Conclusion 232  
 
 
 
 
 
 
 
 
 
 
 
Contents xi 
7. Nanotechnology-Based Drug Delivery Systems for 
the Treatment of Pulmonary Diseases 251 
Shristhi Rawat, Arya Rai, Simrandeep Kaur, Ayushi Goyal, 
and Inderbir Singh 
7.1 Introduction 252 
7.2 Respiratory Tract: Anatomy 252 
7.3 Primary Pulmonary Disorders Targeted by
Potential Drug Delivery Systems 254 
7.4 Mechanism of Novel Drug Carrier Administered
by Naso-Pulmonary Route 256 
7.5 Pulmonary Barrier 257 
7.6 Strategies for Pulmonary Target Drug Delivery 259 
7.6.1 Liposomes 260 
7.6.2 Microparticles 262 
7.6.3 Carbon Nanotube 266 
7.6.4 Dendrimer 272 
7.6.5 Solid Lipid Nanoparticles 274 
7.6.6 Polymeric Nanoparticles 277 
7.7 Patents 279 
7.8 Clinical Case Report 279 
8. The Potential of Nanotechnology in Transdermal 
Drug Delivery Systems 307 
Arvind Sharma, Sumitra Singh, Sunny Dhiman, and 
Rakesh K. Sindhu 
8.1 Introduction 308 
8.2 Structure of Skin 309 
8.3 Mechanism of Drug Permeation through the
Skin 309 
8.4 Physicochemical Properties of Nanocarriers
for Transdermal Drug Delivery 312 
8.4.1 Particle Size Distribution, Zeta Potential 
and Particle Size 312 
8.4.2 Properties of Surface 312  
 
 
 
 
 
 
xii Contents
8.4.3 Nanoparticulate Drug Delivery Systems 312 
8.4.3.1 Vesicular systems 313 
8.4.3.2 Lipid nanoparticles 319 
8.4.3.3 Inorganic nanoparticles 320 
8.4.3.4 Additional nanocarriers 323 
8.5 Future Prospects of Nanodrug Delivery Systems 323 
9. Novel Drug Delivery Systems for Infection Treatment 335 
Shashi Kiran Mishra, Anupriya Kapoor, and Kamla Pathak 
9.1 Introduction 336 
9.2 NDDS for the Management of Bacterial
Infections 339 
9.2.2 Urinary Tract Infection 343 
9.2.3 Gastrointestinal Tract Infection 345 
9.2.4 Vaginal Infection 348 
9.2.5 Skin Infection 350 
9.2.6 Oral Cavity Infection 353 
9.2.7 Pulmonary Infections 355 
9.2.1 Neuroinfection and Bacterial 
Meningitis 340 
9.3 Novel Drug Delivery for the Management of
Viral Infections 357 
9.3.1 Respiratory Infections 359 
9.3.2 Hepatitis 361 
9.3.3 Sexually Transmitted Viral Infections 362 
9.3.4 Encephalitis 366 
9.4 NDDS for the Management of Fungal Infections 368 
9.4.1 Cutaneous Infection 368 
9.4.2 Fungal Meningitis 372 
9.4.3 Oropharyngeal Infection 373 
9.4.4 Vaginal Candidiasis 374 
9.5 Conclusion 377  
 
 
 
 
 
Contents xiii 
10. Novel Drug Delivery System Approach in Cancer 
Treatment 401 
Renu Saharan, Shikha Sachdeva, Inderjeet Verma, and 
Suresh Kumar 
10.1 Introduction 402 
10.1.1 Causes of Cancer 403 
10.1.2 Prevalence of Cancer 403 
10.1.3 Current Strategies and Their Limitations 407 
10.2 Use of Nanotechnology in the Treatment of
Cancer 408 
10.2.1 Role of Nanotechnology-Based
Approaches in Cancer Treatment 410 
10.2.1.1 Polymer–drug conjugates 413 
10.2.1.2 Polymeric micelles 414 
10.2.1.3 Microspheres 416 
10.2.1.4 Hydrogels 417 
10.2.1.5 Nanoparticles 419 
10.2.1.6 Liposomes 421 
10.2.1.7 Dendrimers 421 
10.2.1.8 Carbon nanoparticles 422 
10.2.1.9 Quantum dots 423 
10.2.1.10 Solid lipid nanoparticles 425 
10.2.1.11 Gold nanoparticles 425 
10.3 Conclusion 425 
11. Nano-Drug Delivery Systems in the Treatment of 
Wound Healing 439 
Anjali Saharan, Inderjeet Verma, Meenakshi Dhanawat, and 
Chander Parkash 
11.1 Introduction 440 
11.1.1 Pathogenesis of Wounds 440 
11.1.2 Role of Nanotechnology in the Wound
Healing 442 
11.2 Nanoparticles Used in Wound Healing 443  
 
 
 
 
 
	 	
 
 
	 	 	 	 	
 
 
xiv Contents
11.2.1 Metallic Nanoparticles 444 
11.2.1.1 Silver 444 
11.2.2 Mechanism of Action of Silver 444 
11.2.2.1 Gold 446 
11.2.3 Gold Nanoparticles of Mechanism of
Action 446 
11.3 Zinc Oxide 447 
11.4 Polymeric Nanostructures 447 
11.5 Nanocomposites or Composite Nanoparticles 448 
11.6 Nanocarriers for Wound Healing 451 
11.7	 Coatings and Scaffolds	 452 
11.7.1 Heparin Hydrogel 453 
11.7.2 Gelatin Hydrogel 454 
11.7.3 Marketed Preparations Having
Nanocompounds Used in Wound
Healing 454 
11.8 Conclusion 454 
12. Nanodrug Delivery Systems for Cosmetics 469 
Sonia Dhiman, Ashi Mannan, Devanshi Mehta, and 
Thakur Gurjeet Singh 
12.1 Introduction 470 
12.2	 The Benefits and Limitations of Nanodrug
Delivery Systems for Cosmetics 473 
12.3 Novel Nanocarriers for Cosmetic Drug
Delivery Systems 473 
12.3.1 Liposomes 473 
12.3.2 Niosomes 474 
12.3.3 Solid Lipid Nanoparticles 475 
12.3.4 Nanostructured Lipid Carriers 476 
12.3.5 Nanoemulsions 477 
12.3.6 Nanospheres 478 
12.3.7 Dendrimers 479 
12.3.8 Carbon Nanotubes 479 
12.3.9 Polymersomes 480 
12.3.10 Cubosomes 480  
 
 
 
 
 
 
 
 
 
 
 
Contents xv 
12.4 Major Nanocosmeceuticals 481 
12.4.1 Skin Care 481 
12.4.2 Hair Care 483 
12.4.3 Lip Care 483 
12.4.4 Nail Care 483 
12.5 Characterization 484 
12.5.1 Biological Evaluation of Nanocarriers 484 
12.5.2 Biological Evaluation of Nanocosmetics 486 
12.6 Major Challenges of Using Nanomaterials for 
Cosmetic Applications 487 
12.6.1 Smaller Size of Nanoparticles 487 
12.6.2 Shape of Nanoparticles 488 
12.6.3 Surface Area of Nanoparticles 488 
12.6.4 Penetration of Nanoparticles via Skin 488 
12.6.5 Cellular Toxicity of Zinc Oxide and 
Titanium Dioxide Nanoparticles 489 
12.6.6 Route and Extent of Exposure 489 
12.6.6.1 Inhalation 489 
12.6.6.2 Ingestion 490 
12.6.6.3 Through skin 490 
12.6.7 Environmental Risks of Nanoparticles 490 
12.7 Conclusions and Future Direction 493 
13. Novel Drug Delivery System for Rectal and Vaginal 
Targets 507 
Shaima K. A., Astha Mishra, M. Arockia Babu, Sarita Jangra, 
and Rakesh K. Sindhu 
13.1 Introduction 508 
13.2 Polymer-Based Vaginal Formulations 512 
13.2.1 Semisolid Formulations 513 
13.2.1.1 Gels 514 
13.2.1.2 Mucoadhesive drug delivery 
systems 515 
13.2.1.3 Thermosensitive dosage forms 517 
13.2.2 Suppositories, Tablets, and Pessaries 520 
13.2.3 Vaginal Rings 524  
 
 
 
 
 
	 	 	
 
 
 
 
	 	 	
xvi Contents
13.2.4 Microspheres 525 
13.2.5 Pellets 528 
13.2.6 Nanoparticles 531 
13.2.6.1 Poly(lactic-co-glycolic) acid 531 
13.2.6.2 Polyethylene glycol 532 
13.2.6.3 (Meth)acrylate polymers 533 
13.2.6.4 Polyesters 533 
13.2.6.5 Polymers of a natural origin 533 
13.2.7 Vaginal Films 534 
13.3 Novel Rectal Drug Delivery Approaches 536 
13.4 Thermosensitive Gelling System for Rectal 
Administration 537 
13.4.1 Advantages 537 
13.4.2 Limitations 538 
13.5 Mucoadhesive Liquid Suppository 538 
13.6 Nanoparticulate Rectal Drug Delivery
Approaches 538 
13.6.1	 Biological Benefits of Nanoparticulate
Systems 540 
13.6.2 Nanoparticulate Liquid Dosage Forms 540 
13.6.3 Nanoparticulate Solid Dosage Form 542 
13.6.4 Nanoparticulate Semisolid Dosage
Forms 544 
13.6.5 Rectal Formulations in Clinical Trials 545 
13.7 Conclusion 547 
14. Nanonutraceuticals and Their Applications 577 
Kashish Wilson, Anju Bala, Megha, Rakesh K. Sindhu, 
Manish Kumar Jeengar, Inderjeet Verma, Rajan Swami, 
and Chander Parkash Dora 
14.1 Plant Bioactives Used in Cancer Therapy 578 
14.2 Various Challenges to Deliver Plant-Derived 
Molecules 580 
14.3 Applications of Nanotechnology 583 
14.4	 Different Types of Formulation	 584  
 
 
 
Contents xvii 
14.4.1 Lipid-Based Formulations 584 
14.4.1.1 Liposomes 584 
14.4.1.2 Solid lipid nanoparticles 585 
14.4.1.3 Double emulsion 586 
14.4.2 Polymer-Based Formulation 588 
14.4.2.1 Chitosan 589 
14.4.2.2 Poly(lactic-co-glycolic acid) 590 
14.4.2.3 Albumin 591 
14.4.2.4 Gelatin 591 
14.4.3 Metallic and Other Formulations 592 
14.5 Conclusion 593 
Index 611 Preface
Nanotechnology is playing a new role in creating innovative 
changes in different life sciences domains, such as biotechnology, 
drug delivery, agriculture, diagnostics, and allied health sciences.
This book’s primary purpose is to serve as a reference 
textbook on the use of nanotechnology in the design and 
development of drug delivery systems and to highlight some of 
this field’s most interesting advancements. In order to achieve
this, the reader is exposed to several aspects of the principles
of drug delivery systems based on nanotechnology as well as
their applications. It is also discussed how these systems overcome 
the problems posed by biological barriers to drug absorption 
and therapeutic targeting. The book covers the following
topics: fundamentals of nanotechnology in drug delivery;
nanodrug delivery in therapeutics, including brain targeting, CVS
targeting, arthritis, ocular, dermal drug delivery systems, etc.;
and regulatory aspects of nanodrug delivery systems. It brings
together reviews and unique writings from renowned experts in
the interdisciplinary field of nanotechnology in drug delivery.
Readers can gain a broad perspective on the new and ongoing 
potentialities of nanotechnology drug delivery applications based 
on their thorough and current experience.
I hope that this book will help the reader understand both
these tools and the basic science behind them. Each part has 
been written by one or more well-known experts in the field, and
there are a large number of figures and tables to help show the
most important points. Many people helped me to finish this book, 
and I am very grateful to them. I extend my special thanks to
the individual chapter contributors and the publisher.
Rakesh K. Sindhu, PhD Chapter 1 
Basics of Nanotechnology and Drug 
Delivery Systems 
Rakesh K. Sindhu,a Kailash Rani,b Vibha Singh,b Yuvraj Singh,b 
Bhavya Hans,b M. Arockia Babu,a
 and Anju Goyalb 
aSchool of Pharmacy, Sharda University, 
Greater Noida, Gautam Buddha Nagar, Uttar Pradesh 201306, India 
bChitkara College of Pharmacy, Chitkara University, Punjab 140401, India 
rakeshsindhu16@gmail.com 
The combination of nanotechnology in medicine, especially 
medication delivery, is expected to grow substantially. Nanodrug 
delivery systems are a novel but fast-emerging discipline in 
which very tiny materials are used as diagnostics or to administer 
therapeutic drugs to particular targeted locations in a controlled 
manner. Nanotechnology has several advantages in the treatment
of chronic human diseases through the site-specific and 
target-oriented delivery of precise medications. Interestingly,
pharmaceutical scientists are employing nanoparticles to lower 
medication toxicity and adverse effects. Nanotechnology has the 
ability to improve the safety profile of medications with high 
hazardous potential, such as chemotherapeutic cancer treatments 
and other chronic diseases. As a result, it is a prominent advanced 
technology for dealing with biology and medicine for therapeutic 
objectives. In this book chapter, we explore the significance of 
Nanotechnology and Drug Delivery: Principles and Applications 
Edited by Rakesh K. Sindhu 
Copyright © 2024 Jenny Stanford Publishing Pte. Ltd. 
ISBN 978-981-4968-83-6 (Hardcover), 978-1-003-43040-7 (eBook) 
www.jennystanford.com 2 Basics of Nanotechnology and Drug Delivery Systems 
nanoscience, as well as several nanotechnology platforms employed 
in other sectors of medicine. In addition, we are looking at the 
potential applications of nanotechnology in human health. 
1.1 Introduction
Nanotechnology is the process of making and employing
structures, devices, and systems by changing the size and shape 
of nanoscale materials. Nanotechnology’s innovation is the 
unique and frequently superior optical, electrical, mechanical, 
catalytic, and magnetic surface properties of nanostructures, 
which have fundamentally altered the number of scientific 
advances. The technique has been implemented in a variety of 
sectors, including the biomedical field, specifically for diagnostics, 
therapeutics, bio-imaging, and medication delivery [1].
Particularly nanotechnology-based drug delivery methods have 
swiftly overcome the challenges of conventional drug delivery 
systems, including accessibility, drug transport across biological 
barriers, bioavailability, limited solubility, in vivo instability, and 
undesirable pharmacological effects. According to nanotechnology, 
it is now possible to create novel pharmaceuticals. Nanotechnology, 
also known as nanomedicine, has been determined to be the most 
prevalent and commercially viable technology for improving 
healthcare procedures [3]. Despite considerable limitations, 
device businesses, such as pharmaceutical and medical device 
manufacturers, have been discovered to utilize nanotechnology 
in the medical industry in certain circumstances, nanotechnology 
can be utilized to provide drugs with a greater safety profile,
such as cancer chemotherapy. Living cells function as virtual 
devices that participate in many biological processes, including 
metabolism, energy production, cell-to-cell communication, and 
nutrient translocation. Considering this, it can be stated that 
this technology is a strong competitor for usage in biological and 
medical therapeutic procedures [4].
Nanoscience is the only field that may collaborate with 
traditional fields, such as molecular chemistry, pharmacological 
research, healthcare, etc., to discover innovative characteristics 
in their respective fields [5]. Through the development of a more Introduction 3 
efficient healthcare system, nanomedicine technologies, and 
treatment techniques over the past few decades, science and 
technology have often been well-designed to handle problems 
in the field of medicine and health sciences (Table 1.1). Common 
nanoparticles employed as drug delivery vehicles are 100 nm in 
at least one dimension and consist of biodegradable components 
including natural or manufactured materials, polymers, lipids, and 
metals. As per nanotechnology, it is now possible to create novel 
pharmaceuticals [6]. 
Table 1.1 Timeline for the development of nanotechnology in medical science 
[4–7] 
Year of 
innovation Scientists 
Biomedical engineering’s 
advancement of nanotechnology 
1857 Michael Faraday Colloidal ruby gold nanoparticle 
1905 Einstein The size of the sugar molecule or
mixture was 1 nm 
1931 Max Knoll, Ernest Utilized an electron transmission 
Ruska microscope 
1953 Francis Crick and 
James Watson’s 
Discovery of DNA 
1959 Richard Feynman First nanotechnology presentation on
“There’s Plenty of Room at the Bottom” 
1963 Stephen Papell The invention of ferrofluids 
1974 Norio Taniguchi Recognized as the origin of the term
“nanotechnology” 
1977 Richard P. Van Duyne Introduction of surface-enhanced
Raman spectroscopy (SERS) 
1981 Eric Drexler “Molecular engineering” and IBM
of scanning rotating microscope 
1982 Nadrian Seeman Development of the concept of DNA
nanotechnology 
1991 Sumio Iijima The discovery of carbon nanoparticles 
1993 Donald Bethune 
and Sumio Iijima 
Introduced single-wall carbon
nanotubes 
1996 Chad Mirkin and 
Robert Letsinger 
The exploration of DNA and gold
colloids SAM 
(continued) 4 Basics of Nanotechnology and Drug Delivery Systems 
Table 1.1 (continued) 
Year of 
innovation Scientists 
Biomedical engineering’s 
advancement of nanotechnology 
1997 Zyvex The first nanotechnology firm
established 
1999 Chad Mirkin Created Dipped-pen nanolithography
(DPN) 
2000 Mark Hersam and 
Joseph Lyding 
Feedback-Controlled Lithography (FCL) 
2000 United States of 
America 
Announced National nanotechnology
effort 
2001 Carlo Montemagno Molecular nanomachines: molecular 
motor (rotor) utilizing nanoscale silicon
devices 
2002 Cees Dekker Carbon nanotubes functionalized with 
DNA 
2004 Royal Society First report on the implications of
nanotechnology 
2006 John Paul Rothemund DNA origami 
2007 J. Fraser Stoddart artificial molecular machines: 
pH-triggered muscle-like 
2008 Martin Chalfie, 
Osamu Shimomura, 
and Roger Y. Tsien 
The Green Fluorescent Protein (GFP)
was awarded the Chemistry Nobel Prize
for its discovery and development 
2009 Nadrian Seeman DNA structures fold into 3D 
rhombohedral crystals 
2009 Drug Delivery Initial use of nanoparticles to
target cancerous tissue for drug
administration in vivo 
2016 In Vivo study Analyzing the effects of nanoparticles on
living organisms 
1.2 Classification of Nanotechnology 
Nanoparticles are often classified based on their chemical 
arrangement, size, state of matter, and shape [1]. Nanoparticles 
have a particle size range of 10–100 nm, the size of these particles 
could influence their physical and chemical properties, such as 	 	 	
 
 
 
Nanoparticles Types 5 
their optical qualities, as in the case of platinum, silver, palladium, 
and gold. Based on their dimensions, they are classified as 0D
or 1D [2], the majority of NPs have characteristic colors which 
include yellowish-gray (platinum), black (silver), dark black 
(palladium), and wine red (gold).
The nanoparticle structure comprises three components: 
•	 Surface layer: There are several tiny compounds, inorganic 
compounds, detergents, and macromolecules present. 
•	 Shell layer: in this part, the structural component is 
chemically different. 
•	 Core: This is the central portion of the nanoparticle, 
sometimes known as the nanoparticle (NP) itself [3]. 
1.3 Nanoparticles Types 
It has been discovered that NPs can be employed in a variety of 
biological and healthcare systems, such as dosage forms, toxic 
and biological waste detection, as well as CO2 capture, which 
have been shown to employ NPs [7] and based on their chemical 
characteristics, NPs are classified in three categories (Fig. 1.1). 
1. Organic-based NPs 
2. Inorganic-based NPs 
3. Carbon-based NPs 
1.3.1 Organic-Based Nanoparticles
Due to their unique properties, nanoparticles are only organic￾based due to their unique characteristics, these nanoparticles are 
biodegradable and non-toxic, requiring a non-covalent interaction 
for their development and structure. This enables the transition 
of organic nanoparticles (NPs) into other desired forms such as 
dendrimers, liposomes, ferritin (polymer), and micelles (Fig. 1.2)
related to their hollow cores, some of them are also called 
nanocapsules and sensitivity to thermal and electromagnetic 
radiation, also known as heat and light, respectively [8] because 
of their excellent qualities, they are an ideal material for drug 
delivery systems with a specific target. 6 
Figure 1.1 Nanoparticles (NPs) are categorized into three groups according to their chemical properties Organic-based, Inorganic-based, 
and Carbon-based. 
Basics of Nanotechnology and Drug Delivery Systems  
Nanoparticles Types 7 
Figure 1.2 Organic-based nanoparticles, dendrimers, micelles, ferritin, and 
liposomes. 
1.3.2 Inorganic-Based Nanoparticles 
As the name implies, their structures lack carbon and they consist 
of inorganic substances such as metal ions (gold, iron, cobalt, zinc, 
aluminum, cadmium, lead) and metal oxides (Fig. 1.3). Amongst 
these NPs, many are metallic-primarily based NPs that are created 
utilizing nanometer-sized metals in two methods known as adverse 
and constructive [9] in the presence of air (oxygen), metal oxide 
NPs are generated, which results in the oxidation of metals to create 
various oxides, such as iron oxide, titanium dioxide, magnetite, 
silicon dioxide, cerium oxide, etc. On the other hand, certain 
inorganic NPs are particularly more sensitive to changes in the 
atmosphere’s moisture, and sunlight and the sizes range from 
10–100 nm, solid crystalline, and amorphous formations, and 
circular or tubular geometries, Numerous distinct traits include a 
high specific surface area ratio, pore, surface charge, and surface 
density.  
 
 
 
8 Basics of Nanotechnology and Drug Delivery Systems 
Figure 1.3 Inorganic-based nanoparticles, metal ions (gold, iron, Cu), and 
metal oxides (Iron oxide). 
1.3.3 Carbon-Based Nanoparticles
As their name suggests, they’re mostly carbon and the discovery
of their unique qualities has led to their use in a wide range 
of industries, in case mechanical qualities, such as stability,
conductivity, and so on, are just a few of their many physical and 
thermal characteristics [10]. They are classified into various 
types (Fig. 1.4). 
• Graphene: Graphene is a carbon allotrope that is still being 
researched. It is used in the manufacture of solar panels, 
natural LEDs, and the preservation of hydrogen for fuels, 
supercapacitors, and membranes for gas separation, among 
others. 
• Carbon black: Its carbon atoms are wound into hollow 
cylinders, as opposed to the graphene nanofoil, to produce 
single and multilayered carbon nanotubes of varying lengths 
that self-align under Van-der-Waals. 
• Carbon nanotubes: Graphene nanofoils are used to create 
carbon nanofibers in the form of carbon nanotubes coiled 
into a cup or cone shape. They are employed as scanning 
electron microscope tips and reinforcement composites
in electron emission [11]. 
• Fullerenes (C60) and Carbon dot.  
 
 
 
 
 
 
Importance of Nanoscale Materials 9 
Figure 1.4 Carbon nanoparticles (graphene, carbon black, carbon nanotube, 
fullerene, and carbon dot.). 
1.4 Application 
• Contrast agents employed in diagnostic devices 
• In the field of Cosmetics research dealing with anti-aging 
substances 
• Used as Catalysts for water purification 
• Used as Photovoltaics 
• Used to convert methane 
• Used in Electronics 
• Used as Reinforcement for composites [12] 
1.5 Importance of Nanoscale Materials 
An essential aspect of nanotechnology for the vast majority of 
nanoscale constituents is to increase the surface area-to-volume 
ratio, this enables novel quantum mechanical results due to the  
10 Basics of Nanotechnology and Drug Delivery Systems 
“quantum size effect” [13], a large reduction in particle size can 
change the electrical properties of solids. For instance, due to 
electron entrapment causing quantum effects, nanoparticles
typically exhibit unanticipated visual properties, such as gold
nanoparticles, which seem deep red to black when mixed by 
applying nanoscale design to materials, microscopic and 
macroscopic features, such as melting temperature, magnetism, 
and charge capacity [14] can be modified without affecting the 
chemical ingredients. Theoretically, this should have no effect on 
the density of the final product, but flow difficulties and the ability 
of nanoparticles to aggregate create complications. Additionally,
the surface action of NPs decreases the initial melting temperature 
[15], this scale chemistry offers advantages in catalysis due to its
high ratio of surface area to volume, and interfacial surface 
chemistry that is essential for a variety of applications such as 
catalysis, composites, drug delivery, reactive systems, and energy 
deposits are excellent applications for nanoscale compounds. 
However, they are also employed in medicine, and the hue of 
gold NP varies upon resizing. Introducing green nanotechnology 
with various features, including enhanced wear resistance and 
antibacterial qualities even though there are still worries regarding 
potential health and environmental repercussions [17].
Nanoscale material is also used for material applications, 
as well as for the design of cleaner industrial processes [14], and 
the construction of sustainable objects may improve the environ￾ment with the unique and novel properties of nanostructured 
materials, nanotechnology can offer advantages with regard to 
the construction of catalysts, materials with enhanced strength, 
and material with reduced environmental impact. In the sectors
of catalysis, medicine, solar energy conversion, and water 
purification [16, 17], these materials can also be employed to 
provide answers to technical and ecological concerns an important 
characteristic of molecular structures or biological entities in 
the body is their orderly nanoscale arrangement. Research and 
progress in nanotechnology made it possible to introduce tiny 
objects into living cells [24] through molecular self-assembly, 
this approach has also made it possible to analyze the micro- and 
macrostructure of matter. Undoubtedly, this is a highly capable 
instrument in materials science [18] for instance nanostructured Design of Nanotechnology 11 
macroscopic systems include enhancing the powder and hardness 
of nanoparticles and lightweight nanocomposites [14], as well as 
their compressive characteristics and moldability. Furthermore, 
such devices may be capable of mechanically changing molecular 
structures at the nanoscale [19]. In addition, nanosystems can 
have far greater densities than microstructures and are superior
electrical conductors. This could drive the development of new 
electronic gadgets with more advanced functionality, smaller 
and faster circuitry, and dramatically decreased energy use. 
Simultaneously managing nanostructure interactions and their 
issues [17]. 
1.6 Design of Nanotechnology
Extensive study has been conducted on the cancer therapeutic 
uses of colloidal drug delivery systems such as liposomes,
micelles, and nanoparticles, and several drug delivery techniques 
exist compact size, poor drug tolerability, controlled temporal 
release of the treatment, and alteration of drug pharmacology 
and physiological distribution. Chemotherapy may fail to treat the 
disease due to the expansion of cancer cells that develop resistance 
to anti-cancer medications when resistance develops in cancer 
cells, p-glycoprotein is able to pump anticancer drugs out of 
the cell as fast as they pass through the cell’s outer membrane. 
Nanoparticles can be used to carry anticancer medications into 
cells without activating the p-glycoprotein pump. According
to a recent study, new research indicates the effectiveness of
paclitaxel-loaded nanoparticles in treating paclitaxel-resistant 
cancers of the human large intestine and paclitaxel-encapsulated 
emulsifying wax nanoparticles have also been proven to overcome 
drug resistance in a human colon glandular cancer cell line that is 
highly resistant (HCT-15), even though paclitaxel’s insolubility 
difficulties can be solved by conjugating it with albumen, and it 
has showed biocompatibility with albumin, and other proteins 
(Abraxane-which is an injectable nanosuspension approved for 
the treatment of breast cancer). Previously, utilized in paclitaxel 
formulations, the solvent Chromophore-EL has been associated 
with acute hypersensitivity responses, and patients should be 12 Basics of Nanotechnology and Drug Delivery Systems 
premedicated with corticosteroids and antihistamines prior to 
receiving paclitaxel, which should be taken slowly over the course 
of 2 h and paclitaxel binding to albumin has resulted in the rapid 
administration of a larger dose of the drug because it is solvent-free, 
toxicities associated with solvents are also removed. In a clinical 
investigation, the response rate of Abraxane was discovered to be 
double that of the medicine Taxol, which contains a solvent. 
1.7 Nanomaterial Synthesis
1.7.1 Bottom-Up Approach
1.7.1.1 Arc-discharge
In the arc-discharge synthesis of nanomaterials [20], the discharge 
of the electrodes produces a fluid that is subsequently utilized
to evaporate the electrode matter, and the material selected 
is dictated by the nanomaterial type required, for instance, 
graphite electrodes are used to produce carbon nanotubes 
(CNTs) and produced atomic vaporization will then condense into
nanomaterial. CNTs are generated using the arc-discharge
process in either gas or liquid-phase systems. certainly, this 
process was used to make the first CNTs, and it has since been
utilized to create an assortment of other nanomaterials, such as 
silver, silica-coated iron nanoparticles [21], and gold nanoparticles 
[22]. 
1.7.1.2 Inert-gas condensation
During inert-gas condensation, metal atoms are evaporated at 
high temperatures into an inert carrier gas [23] by chilling the 
gas, a supersaturated vapor is produced, and particles nucleate 
uniformly across the gas stream as a result. A batch of particles 
forms and sinter before nucleation and sintering are terminated 
by further cooling the gas with a stream of gas, the quench gas, 
or a freezing surface, such as a “cold finger” filled with liquid
nitrogen and the particles commonly form agglomerates at this 
stage, which, under the given conditions, are sufficiently “free” to 
be separated in a post-processing phase using this process, carbon Nanomaterial Synthesis 13 
black, silicon dioxide, and titanium dioxide have been generated 
[23]. 
1.7.1.3 Flame synthesis
Flame synthesis is the most common method for generating 
nanomaterials in commercial quantities [24], the flame synthesis 
method begins with the vaporization of a precursor in an inert￾gas stream [25] before this gas combination is pumped into the
flame, it is combined with fuel, and oxidant and nanomaterials 
are produced in flames, and their properties are dictated by
the configuration and composition of the flame. In flame spray 
pyrolysis, precursors are dissolved in organic solvents that are 
flammable and then sprayed into a flame using flame synthesis, 
several nanopowders, including mixed oxides, nano-oxides, 
fullerenes, and nanotubes, have been created [24, 25]. 
1.7.1.4 Vapor-phase deposition
The two types of vapor deposition used to generate nanoparticles 
[26] are chemical vapor deposition (CVD) and physical vapor 
deposition (PVD) both process deposit components in the gas 
phase, which combine to form the necessary nanomaterials. 
Through the method of CVD, a precursor gas is sprayed over a 
substrate in a furnace, where it reacts chemically with the surfaces 
to form nanomaterials via deposition of the desired species, and 
CVD contains chemical interactions between precursors and 
substrates, as opposed to PVD, which uses just physical techniques 
to deposit materials without involving chemical processes. PVD 
and CVD are utilized to produce nanomaterials and deposit a 
thin coating on a variety of substrates, for instance, CVD is the 
primary process for creating sapphire crystals using it, and 
carbon nanotubes (CNTs) were also manufactured commercially 
[27] and physical structure of the substrate commonly influences 
the development of nanomaterials to regulate the growth of 
nanotubes, for instance, the substrate for CNT manufacturing can 
be composed exclusively of nanoparticles. Vapor-Liquid-Solid (VLS)
is a CVD technique that deposits catalytic nanoparticles on 
the surface of a substrate, condenses the vapor into a liquid, and 14 Basics of Nanotechnology and Drug Delivery Systems 
then solidifies the liquid. It has been used to create numerous
types of nanowires, including III-V semiconductor nanowires [26]. 
1.7.1.5 Colloidal synthesis
Reducing the metal aggregates in dilute solutions is a popular 
technique for forming colloidal dispersions of metal nanomaterials 
[28] and the reduction process generates a supersaturated solution 
of metal atoms, which are then ignited to make nanoparticles, 
the clustering of these nanoparticles can be prevented by ensuring 
that the nanomaterial concentration is low or by coating the 
nanomaterials with a chemical that resists clumping, such as 
capping agents. In this procedure, Conventionally, chloroauric 
acid (HAuCl4) is utilized to manufacture gold nanoparticles by
slightly overdosing on sodium citrate [29] and sodium citrate 
transforms the acid’s Au3+ ions into Au atoms since citrate ions 
are already present in the solution and can function as stabilizing 
agents, capping agents are not required for this synthesis. This 
technique yields a saturated solution of (nearly) spherical gold 
(Au) nanoparticles, Copper (Cu) nanoparticles can be created 
using similar methods; in this case, cupric chloride is reduced 
using hydrazine. However, the surfactant cetrimonium bromide 
(CTAB) is utilized as a separate capping agent to prevent particle
clumping [29] in an endeavor to produce a homogeneous
colloidal solution, the experimental conditions must be favorable 
enough to support diffusion-controlled development and this 
is made possible by controlling experimental variables such 
as localized concentration gradients, mixing durations, and 
temperature gradients. In contrast to reactions happening in 
equivalent conventional bulk systems, microfluidic reactors can 
be advantageous for microchannel-based reactions because they 
permit more precise control of experimental conditions [30, 31]. 
1.7.2 Synthesis: Top-Down Approach
1.7.2.1 Mechanical milling
