Repository: dangtom700/StudyApp_V2_May18_2024

# Study Assistant & PDF Library Manager

A comprehensive suite for managing, searching, and discovering insights from your PDF library. This project bridges a powerful Natural Language Processing (NLP) text-extraction pipeline (built in Python and C++) with an interactive Desktop Application (built in PyQt5) to facilitate advanced study tracking and semantic document recommendations.

## 🌟 Key Features

- **Advanced NLP Pipeline (C++ & Python)**: Heavy computation such as document text extraction, NLP tokenization, TF-IDF calculation, and relational distance computation is executed in an optimized C++ and Python pipeline.

File: dataset2/modern materials and manufacturing techniques.txt (part 1 of 20)
Modern Materials
 
and Manufacturing
 
Techniques
 
The text provides the reader with an in-depth understanding of the need for next￾generation materials and manufacturing, especially in terms of designing process, 
manufacturing, upscaling, and finally selection for industrial applications. It 
further discusses path-planning strategies for robot-based additive manufacturing. 
•	 Discusses synthesis, modelling, and analysis of green composites and 
functionally graded materials. 
•	 Explains hybrid manufacturing processes to address the challenges faced by 
the manufacturing industries. 
•	 Covers additive manufacturing of advanced materials for smart products. 
•	 Presents applications of lasers for sensing, characterization, and material 
processing. 
•	 Illustrates principles and applications of additive manufacturing and cold 
spray-based additive manufacturing. 
The book focuses on sustainability in material and manufacturing processes. It 
covers important topics such as material recycling, optimal utilization of resources, 
green materials, improving surface inhomogeneity, stable material properties, 
and utilization of renewable energy sources. The text highlights the applications 
of deep learning for diagnosis and analysis in materials and manufacturing 
technologies. It is primarily written for senior undergraduate students, graduate 
students, and academic researchers in the fields of manufacturing engineering, 
industrial and production engineering, materials science and engineering, and 
mechanical engineering. Modern Materials
 
and Manufacturing
 
Techniques
 
Edited by Ravi Kant Front cover image: Andrei Armiagov/Shutterstock 
First edition published 2024 
by CRC Press 
2385 NW Executive Center Drive, Suite 320, Boca Raton FL 33431 
and by CRC Press 
4 Park Square, Milton Park, Abingdon, Oxon, OX14 4RN 
CRC Press is an imprint of Taylor & Francis Group, LLC 
© 2024 selection and editorial matter, Ravi Kant individual chapters, 
the contributors 
Reasonable efforts have been made to publish reliable data and information, but the 
author and publisher cannot assume responsibility for the validity of all materials or 
the consequences of their use. The authors and publishers have attempted to trace 
the copyright holders of all material reproduced in this publication and apologize to 
copyright holders if permission to publish in this form has not been obtained. If any 
copyright material has not been acknowledged please write and let us know so we 
may rectify in any future reprint. 
Except as permitted under U.S. Copyright Law, no part of this book may be 
reprinted, reproduced, transmitted, or utilized in any form by any electronic, 
mechanical, or other means, now known or hereafter invented, including 
photocopying, microfilming, and recording, or in any information storage or 
retrieval system, without written permission from the publishers. 
For permission to photocopy or use material electronically from this work, access 
www.copyright.com or contact the Copyright Clearance Center, Inc. (CCC), 222 
Rosewood Drive, Danvers, MA 01923, 978-750-8400. For works that are not 
available on CCC please contact mpkbookspermissions@tandf.co.uk 
Trademark notice: Product or corporate names may be trademarks or registered 
trademarks and are used only for identification and explanation without intent to 
infringe. 
ISBN: 978-1-032-56633-7 (hbk) 
ISBN: 978-1-032-70303-9 (pbk) 
ISBN: 978-1-032-70304-6 (ebk) 
DOI: 10.1201/9781032703046 
Typeset in Times New Roman 
by Apex CoVantage, LLC Dedicated to my Parents,Wife and Son  
 
 
 
 
 Contents
 
Preface xv

About the editor xxi
 
List of contributors xxiii
 
Acknowledgements xix
 
1 Green composites for sustainable applications 1 
PA P I YA B H O W M I K , R AV I K A N T A N D H A R P R E E T S I N G H 
1.1 Introduction 1 

1.2 Natural polymers and fibres 2 

1.2.1 Natural polymers 2 

1.2.2 Natural fibres 3 

1.3 Comparison with MMCs, CMCs, synthetic NPMCs 3 

1.4 Bio‑coatings for the composite 8 

1.5 Biodegradability and environmental aspect 12 

1.6 Developments and applications 13 

1.7 Conclusion 16 

References 17
 
2 Metallic functionally graded materials 26 
KRISHAN KUMAR , KHUSHBOO RAKHA , SHAHRIAR REZA 
AND HARPREET SINGH 
2.1 Introduction 26 

2.2 Modeling and optimization of FGMs 30 

2.2.1 Microstructurally graded material 32 

2.2.2 Structurally graded material 32 

2.2.3 Compositionally graded material 33 

vii  
 
 
 
 
 
 
 
 
 
 
 
 
 
 
 
 
 
 
 
 
 
 
 
 
 
 
 
 
 
 
 
 
 
viii Contents 
2.3 Manufacturing techniques of FGM objects 34
 
2.3.1 Conventional fabrication processes 38
 
2.3.2 Advanced fabrication processes 40
 
2.4 Auxiliary aspects of FGM fabrications 44
 
2.4.1 Toolpath planning and scanning strategies for 

advanced fabrication processes 44
 
2.4.2 Powder feeding system of PBF‑based AM
 
process 47
 
2.4.3 Support structure in AM of FGMs 47
 
2.5 Post‑processing 48
 
2.6 Testing and characterization 49
 
2.7 Challenges and future directions 52
 
2.7.1 Modeling and design 52
 
2.7.2 Alloy incompatibility and insolubility 53
 
2.7.3 Process modeling 53
 
2.7.4 Advanced characterization 53
 
2.8 Summary and concluding remarks 54
 
2.8.1 Statements and declarations 55
 
2.8.2 Competing interest 55
 
2.8.3 Funding 55
 
References 55
 
3 An overview of power factor correction techniques 
JAGDEEP KAUR BRAR AND YADWINDER PAL SHARMA 
3.1 Introduction 65
 
3.2 Drawbacks of low power factor 66
 
3.3 Low power factor causes 67
 
3.4 Importance of increasing power factor 68
 
3.5 Power factor correction calculation 68
 
3.6 Improving the energy factor techniques 69
 
3.7 Static capacitor 69
 
3.8 Power factor correction by passive circuit 70
 
3.9 Power factor enhancement by active circuit 71
 
3.10 Synchronous condensers 71
 
3.11 Phase advancers 71
 
3.12 Power factor improvement by using active filter 72
 
3.13 Power factor improvement by MPPT or DC/DC
 
converter 74
 
3.14 Thyristorized automatic power factor improvement unit 75
 
3.15 Automatic power factor controller 76
 
65  
 
 
 
 
 
 
 
 
 
 
 
 
 
 
 
 
 
 
 
 
 
 
 
 
 
 
 
 
Contents ix
 
3.16 Single‑phase power factor correction using PSO‑based 

fixed PWM 79
 
3.17 Power factor improvement with help of SEPIC DC‑DC
 
converter 80
 
3.18 The boost power factor correction converter 81
 
3.19 PLC‑based power factor correction 82
 
3.20 Improve power factor through an on‑demand tap 

changer 83
 
3.21 Power factor improvement by using dynamic voltage 

restorer (DVR) 83
 
3.22 Power factor improvement by LLC resonant converter 84
 
3.23 Latest technology in power factor correction technique is 

static VAR generators 85
 
3.24 Real‑time enhancement of reactive power for an intelligent 

system using a genetic algorithm 85
 
3.25 Polymer‑based thermoelectric materials used for 

improving power factor 86
 
3.26 Power factor correction’s benefits 86
 
3.27 Some energy storage devices 88
 
3.28 Works in connection 89
 
3.29 Conclusion 91
 
References 92
 
4 Parametric approach of magnetorheological external 
finishing tool for its better functionality 
AJAY SINGH RANA, TALWINDER SINGH BEDI AND HEMA GURUNG 
4.1 Introduction and background 96
 
4.2 Magnetostatic simulation 97
 
4.3 Experimental setup and process variables 98
 
4.3.1 Workpiece rotational speed (A) 100
 
4.3.2 Tool linear speed (B) 100
 
4.3.3 Mesh sizes of SiC (C) 100
 
4.3.4 Mesh sizes of electrolyte iron powders (D) 100
 
4.4 Design of experiments 101
 
4.4.1 Regression analysis 102
 
4.5 Results and discussion 109
 
4.5.1 Effect of workpiece rotational speed (A) 109
 
4.5.2 Effect of tool linear speed (B) 109
 
4.5.3 Effect of different mesh sizes of SiC (C) 110
 
4.5.4 Effect of different mesh sizes of EIPs (D) 111
 
96  
 
 
 
 
 
 
 
 
 
 
 
 
 
 
 
 
 
 
 
 
 
 
 
x Contents 
4.5.5 Effect of workpiece rotational speed (A) with different 

mesh sizes of SiC (C) 112
 
4.5.6 Effect of workpiece rotational speed (A) with different 

mesh sizes of EIPs (D) 113
 
4.5.7 Effect of tool linear speed (b) with different mesh 

sizes of SiC (C) 113
 
4.5.8 Effect of Tool linear speed (B) with different mesh 

sizes of EIPs (D) 115
 
4.6 Confirmatory experimentation 116
 
4.7 Conclusions 116
 
References 118
 
5 Hybrid energy assisted friction stir welding using 
secondary heating sources 120 
ANKIT MANI TRIPATHI, R. C. SINGH, RAJIV CHAUDHARY 
A N D R AV I K A N T 
5.1	 Introduction 120
 
5.2	 Laser‑assisted FSW (LaFSW) 121
 
5.3	 Electrically assisted friction stir welding (EaFSW) 124
 
5.4	 Induction‑assisted friction stir welding (IaFSW) 130
 
5.5	 Ultrasonic vibration enhanced friction stir welding 

(UVeFSW) 135
 
5.6	 Other hybrid assisted friction stir welding processes 140
 
5.7	 Modelling 142
 
5.8	 Defects 147
 
5.9	 Applications 150
 
5.10 Conclusion 150
 
References 151
 
6 An overview of robot assisted additive 
manufacturing 154 
S U M I T K U M A R R AT H O R, AV N E E S H K U M A R, R AV I K A N T 
AND EKTA SINGLA 
6.1 Introduction 154
 
6.1.1 Additive Manufacturing 154
 
6.1.2 Role of robotics in additive manufacturing 155
 
6.2 Robotic additive manufacturing: advance processes 158
 
6.2.1 Directed energy deposition 158
 
6.2.2 Material extrusion 160
  
 
 
 
 
 
 
 
 
 
 
 
 
 
 
 
 
 
 
 
 
 
 
 
 
 
 
 
 
 
 
 
 
 
 
Contents xi
 
6.2.3 Cold spray additive manufacturing 162
 
6.3 Robotic additive manufacturing: advance materials 165
 
6.3.1 Carbon fiber‑reinforced polymers 166
 
6.3.2 Metal matrix composites 166
 
6.3.3 Functionally graded materials 166
 
6.4 Path‑planning strategies in additive manufacturing 168
 
6.5 Future perspective of advance robotic systems for 

additive manufacturing 170
 
6.5.1 Collaborative robots 170
 
6.5.2 Autonomous robots 171
 
6.5.3 Mobile robots 172
 
6.6 Conclusions 174
 
References 174
 
7 A review on fundamentals of cold spray 
additive manufacturing 
G I D L A V I N AY, R AV I K A N T A N D H A R P R E E T S I N G H 
7.1 Introduction 180
 
7.2 Bonding mechanism 181
 
7.2.1 Adiabatic shear instability 182
 
7.2.2 Hydrodynamic plasticity 184
 
7.2.3 Rebound phenomenon 184
 
7.3 Types of cold spray system 185
 
7.3.1 High‑pressure cold spray system 186
 
7.3.2 Low‑pressure cold spray system 186
 
7.4 Process parameters 187
 
7.4.1 Working gas and process pressure 187
 
7.4.2 Temperature 187
 
7.4.3 Feed rate, scan speed, spray angle and standoff distance 189
 
7.4.4 Powder size and morphology 191
 
7.4.5 Substrate 193
 
7.5 Nozzle Geometry 195
 
7.5.1 Design and mach number 195
 
7.5.2 Divergent section 197
 
7.6 Post‑Processing of CS coatings 197
 
7.6.1 Vacuum/inert heat treatment 198
 
7.6.2 Friction stir processing 199
 
7.6.3 Laser remelting 199
 
7.6.4 Shot peening and in situ hammering 199
 
7.7 Effect of post‑processing on properties of CS coatings 200
 
180  
 
 
 
 
 
 
 
 
 
 
 
 
 
 
 
 
 
 
 
 
 
 
 
 
 
 
 
 
 
 
 
 
xii Contents 
7.7.1 Electrical conductivity 200
 
7.7.2 Corrosion resistance 202
 
7.7.3 Hardness 202
 
7.7.4 Elastic modulus 203
 
7.7.5 Fracture 203
 
7.8 Summary and scope 204
 
References 205
 
8 Machine learning and additive manufacturing: a case 
study for quality control and monitoring 211 
AYUSH PRATAP, ATUL PANDEY AND NEHA SARDANA 
8.1 Introduction 211
 
8.2 Machine learning and quality control 212
 
8.3 Additive manufacturing in industry 4.0 214
 
8.4 Case studies with deep learning 215
 
8.4.1 Cold spray 215
 
8.4.2 Powder bed fusion 216
 
8.4.3 Material extrusion 219
 
8.4.4 Binder jetting 220
 
8.4.5 Direct energy deposition 222
 
8.5 Future scope 224
 
8.5.1 Digital twin 224
 
8.5.2 Internet of things 225
 
8.5.3 Automation 225
 
8.6 Conclusion 225
 
References 226
 
9 An insight into applications of laser in modern era 235 
R A H U L N A I R, R AV I K A N T A N D H E M A G U R U N G 
9.1 Introduction 235
 
9.2 Laser in spectroscopy 235
 
9.2.1 Laser induced‑breakdown spectroscopy 236
 
9.2.2 Photoacoustic spectroscopy 239
 
9.2.3 Raman spectroscopy 241
 
9.3 Laser Sensors 243
 
9.3.1 Laser displacement sensor 243
 
9.3.2 Time‑of‑flight sensor 245
 
9.3.3 Photoelectric sensor 247
  
 
 
 
 
 
 
 
 
 
 
 
 
 
 
 
 
 
 
 
 
 
 
 
 
 
 
 
Contents xiii
 
9.3.4 Laser light grid sensor 248
 
9.4 Lasers in the biomedical sector 249
 
9.4.1 Laser in dermatology 251
 
9.4.2 Laser in ophthalmology 253
 
9.4.3 Laser in dentistry 254
 
9.5 Lasers in the manufacturing and defence sector 255
 
9.5.1 Laser in welding 256
 
9.5.2 Laser in forming 257
 
9.5.3 Laser in machining 258
 
9.5.4 Laser in the defence sector 258
 
9.6 Summary 259
 
References 260
 
10 Utilization of ultrasonic vibration and laser energies 
during sustainable machining 267 
N E E R A J D E S WA L A N D R AV I K A N T 
10.1 Introduction 267
 
10.2 Challenges during machining process 267
 
10.3 Need for sustainable machining process 268
 
10.4 Dry machining 269
 
10.5 Minimum quantity lubrication 270
 
10.6 Cryogenic machining 271
 
10.7 Hybrid machining processes 271
 
10.7.1 Thermally assisted machining process 272
 
10.7.2 Laser assisted turning process 274
 
10.7.3 Ultrasonic vibration assisted turning process 276
 
10.7.4 Thermal and ultrasonic vibration assisted turning 

process 279
 
10.8 Summary 279
 
References 280
 
11 Machining performance and optimization of process 
parameters of monel alloy 400 using ECM process 288 
P. SUDHAKAR RAO, AKHILESH SINHA, SHASHWATH G. PATIL, 
R AV I K A N T A N D S R I P H A N I S U S H M A 
11.1 Introduction 288
 
11.2 Current status of research 289
 
11.3 Experimental methodology 292
 xiv Contents 
 
 
 
 
 
11.4 Results and discussions 292
 
11.4.1 Analysis and optimization for MRR, TWR, and SR 294
 
11.4.2 Mathematical modelling and regression analysis 296
 
11.4.3 Multiresponse optimization 300
 
11.5 Conclusions 301
 
References 302
 
Index 307  Preface
 
The manufacturing sector is facing issues of high production cost, harm emis￾sion to the environment, need of customized production and low efficiency. These 
issues arise not only because of limitations of the manufacturing processes but 
also due to less effective design and materials. Advancement in both materials and 
manufacturing processes is important for the development of the manufacturing 
sector. The new, improved and efficient design of a product and its cost-effective 
sustainable manufacturing cannot be imagined without compatible and supportive 
materials and manufacturing processes. Development in these sectors can lead to 
customized and flexible manufacturing of components at competitive price and 
less emission to the environment. It will have positive economic, societal and 
environment impact. The requirement of sustainable materials and manufactur￾ing processes are changing continuously. Therefore, a large number of research￾ers across the globe are working for long in these sectors. This book bridges the 
knowledge gap by providing an overview of recent development in materials and 
manufacturing processes. This book has a total of 11 chapters that cover literature 
review and original research in the field of materials and manufacturing processes. 
Chapter 1discusses the development of sustainable biocomposites with natural 
fibres including plant-based fibres and animal-based fibres, and epoxy or resins. It 
also discusses the naturally available epoxy and resin, which can be a sustainable 
alternative to the commercially available synthetic counterparts. Chapter 2 pres￾ents theoretical understanding of functionally graded materials by summarizing 
the current modelling and optimization methods, fabrication, post-processing tech￾niques and characterization tools. In addition, the potential strategies to overcome 
various technological barriers and future research opportunities are demonstrated. 
Power factor is important when considering the generation, transmission and 
distribution of electric current. Poor power factor causes an increase in current 
flow and hence more power consumption. Chapter 3presents the causes of low 
power factor and the techniques to improve it. The advantages and limitations of 
various power factor improvement techniques and the advantages of improving 
the power factor is discussed in this chapter. 
The next two chapters focus on the non-traditional finishing and joining pro￾cesses. Chapter 4 presents nano-finishing of non-ferromagnetic material using 
xv  
xvi Preface 
magnetorheological (MR) finishing process. This process consists of a flexible tool 
of permanent magnet, electrolytic iron particles (EIPs) and abrasive particles. Various 
parameters during MR finishing, including workpiece rotational speeds (400 rpm, 600 
rpm and 800 rpm), tool linear speed (10 cm/min, 30 cm/min and 50 cm/min), mesh 
sizes of SiC abrasives (600, 800 and 1000) and mesh sizes of EIPs (200, 300 and 400), 
are varied to see the change in surface roughness. The minimum surface roughness 
obtained was 97 nm from initial roughness of 361 nm with 40 minutes of finishing 
time. Chapter 5 explores various hybrid friction stir welding processes for joining of 
hard materials. The application of secondary heat sources like plasma, ultrasonic laser, 
induction, arc and electric current are explored to improve friction stir welding by 
reducing the plunging force, improving material flow and enhancing tool life. 
Chapter 6 to 8 represents additive manufacturing as an important pillar of 
Industry 4.0. Different aspects like application of robotics and machine learning 
in additive manufacturing are explored. These chapters will provide readers with 
a practical understanding of how different pillars of Industry 4.0 operate, empha￾sizing their integration and synchronization with each other. Chapter 6 focuses on 
the use of robotic systems in the manufacturing industry, specifically in the field 
of additive manufacturing. It covers the major additive manufacturing processes 
that can be enhanced with advanced robotic systems and explores the potential of 
using robotic systems with advanced materials. This chapter also explores recent 
advancements in industrial applications and future perspectives, considering the 
integration of robots with additive manufacturing processes. Chapter 7 presents 
the usage of cold spray coating technique for additive manufacturing of compo￾nents without melting of metallic powders. The history of cold spray, bonding 
mechanisms, the effect of process parameters, the post-processing involved in cold 
spray and strategies to turn cold spray additive manufacturing into a smart manu￾facturing system are presented in this chapter. Chapter 8 discusses the integration 
of machine learning algorithms with additive manufacturing systems. Various case 
studies demonstrate the effective utilization of deep learning in the field of addi￾tive manufacturing and quality control which can improve product quality, reduce 
waste and optimize the manufacturing process. It can make the additive manufac￾turing more competitive, effective and efficient in the age of Industry 4.0. 
Modern industries are looking for cost-effective, flexible and sustainable solu￾tions for precision manufacturing. Laser has evolved as a flexible manufactur￾ing tool which can be a promising solution for meeting such demands. Chapter 9 
focuses on the applications of laser technology in the academic, industrial, defence 
and medical sectors. Applications related to material processing, measurements, 
sensing and characterization are explored in this chapter. Chapter 10 discusses var￾ious techniques to improve sustainability in machining processes by reducing the 
running cost and limiting harmful emission and waste. Various kinds of machin￾ing processes including dry machining, minimum quantity lubrication, cryogenic 
machining, and hybrid machining processes are discussed in this chapter. This 
chapter also discusses laser and ultrasonic vibration assisted machining, which can 
improve the machining performance without utilizing cutting fluids. Preface xvii 
The last chapter presents the machining performance and optimization of 
electrochemical machining of difficult-to-cut Monel 400 alloy. Studied are the 
effects of voltage, electrolyte concentration and inter-electrode gap on the material 
removal rate, tool wear rate and surface roughness; the parameters are optimized 
using a Box–Behnken design generated response surface methodology (RSM). 
The chapters in this book highlight research gaps and directions for future 
research. The chapters are a good combination of review articles and original 
research in the domain of advanced materials and manufacturing processes. The 
volume will help readers to gain broader and deeper knowledge in the field of 
materials and manufacturing. The content of this book will be useful for academi￾cians, researchers and practicing engineers who are looking for sustainability in 
materials, design and manufacturing processes. 
Editor: Ravi Kant Acknowledgements
 
I, the editor of this book, had a great experience while working on this book. 
Many people have inspired, motivated and helped me during the entire course of 
the work. It is my heartfelt desire to acknowledge their immense goodwill and 
valuable support. 
I express my indebtedness and gratitude to all of my teachers and friends whose 
support and guidance helped me in editing this book. My students helped me in 
reviewing and formatting the book chapters. Their selfless efforts and services are 
highly appreciated. 
I sincerely acknowledge all the authors for contributing their valuable work 
for this book. The authors submitted the chapters and responded with revisions 
promptly, which made it possible to publish this book on time. 
I express my heartfelt gratitude to my parents, wife and son, who are always 
understanding and supportive. They have made many compromises in their life 
for my professional growth. They give me emotional strength and take care of 
duties that are otherwise to be performed by me. Their patience, goodwill, caring 
nature and encouraging words keep me driving and help me to focus on the work. 
I dedicate this book to all of them. 
Last, but not the least, I express my sincere gratitude to the staff members of 
CRC press, Mr. Gauravjeet Singh Reen, Ms. Isha Ahuja and Mr. Mayank Sharma, 
for their dedicated support during the publication process of this book. 
xix About the editor
 
Dr. Ravi Kant is Assistant Professor in the Department of Mechanical Engineer￾ing at Indian Institute of Technology Ropar, India. He received his bachelor’s 
degree in mechanical engineering from Maharshi Dayanand University, Rohtak 
(Haryana, India). He completed his M. Tech. from the Department of Mechanical 
Engineering at Indian Institute of Technology (IIT) Guwahati, India, with spe￾cialization in computer-assisted manufacturing. He worked on the “Investigation 
on Formability of Adhesively Bonded Sheets” for his M. Tech. project. He also 
obtained his doctorate from IIT Guwahati in the field of laser forming process. 
His research interests include laser transmission welding; hybrid machining; laser 
forming; cold spray coatings; additive manufacturing, hybrid joining, and sustain￾able materials. He has completed many research projects and consultancy works 
in these research areas. He has contributed around 100 research articles in peer￾reviewed journals, conferences, and edited books. He has edited several books 
in the field of industrial design, materials and manufacturing processes. He has 
also guest edited special issues in reputed journals. He has developed and taught 
advanced courses such as modern manufacturing processes; sustainability science 
and technology; analysis of casting, forming and joining processes; advanced 
welding technology; micromanufacturing; and manufacturing. He has conducted 
various international conferences, workshops, symposiums, colloquiums and fac￾ulty development programs in the field of advanced materials and manufacturing 
technology. 
xxi Contributors
 
Talwinder Singh Bedi, RIMT University , Mandi Gobindgarh 
Papiya Bhowmik, Indian Institute of Technology Ropar, Rupnagar , Punjab, India 
Jagdeep Kaur Brar, GZSCCET MRSPTU Bathinda , Punjab, India 
Rajiv Chaudhary, Delhi Technological University , Delhi, India 
Neeraj Deswal, Indian Institute of Technology Ropar , Rupnagar, India 
Hema Gurung, Bara Phool, IIT Ropar , Rupnagar, India 
Ravi Kant, Indian Institute of Technology Ropar, Rupnagar , Punjab, India 
Avneesh Kumar, Indian Institute of Technology Ropar , Rupnagar, India 
Krishan Kumar, Indian Institute of Technology Ropar, Rupnagar , Punjab, India 
Rahul Nair, Indian Institute of Technology Ropar , Rupnagar, India 
Atul Pandey, Indian Institute of Technology Ropar , Rupnagar, India 
Shashwath G. Patil, National Institute of Technical Teachers Training and 
Research (NITTTR) , Chandigarh, India 
Ayush Pratap, Indian Institute of Technology Ropar , Rupnagar, India 
Khushboo Rakha, Indian Institute of Technology Ropar, Rupnagar, Punjab, India 
Ajay Singh Rana, RIMT University , Mandi Gobindgarh, India 
Sumitkumar Rathor, Indian Institute of Technology Ropar , Rupnagar, India 
P. Sudhakar Rao, National Institute of Technical Teachers Training and Research 
(NITTTR) , Chandigarh, India 
Shahriar Reza, Moghbazar, Ramna , Dhaka, Bangladesh 
Neha Sardana, Indian Institute of Technology Ropar , Rupnagar, India 
Yadwinder Pal Sharma, GZSCCET MRSPTU Bathinda , Punjab, India 
xxiii xxiv Contributors 
R. C. Singh, Delhi Technological University, Delhi, India 
Harpreet Singh, Indian Institute of Technology Ropar, Rupnagar, Punjab, India 
Akhilesh Sinha, National Institute of Technical Teachers Training and Research 
(NITTTR), Chandigarh, India 
Ekta Singla, Indian Institute of Technology Ropar, Rupnagar, India 
Sri Phani Sushma, University College of Engineering Narasaraopet, JNTU 
Kakinada, Andhra Pradesh, India 
Ankit Mani Tripathi, SRM University Delhi-NCR Sonipat, Haryana, India 
Gidla Vinay, Indian Institute of Technology Ropar, Rupnagar, India 1
 
 
 
Chapter 1
 
Green composites 
for sustainable applications 
Papiya Bhowmik , Ravi Kant 
and Harpreet  Singh 
1.1 INTRODUCTION 
Contamination of the soil, water and air by plastic pollutants is increasing globally, 
raising severe concerns among environmentalists. The outbreak of SARS-CoV-2 
has elevated the use of one-time plastics due to the sudden adoption of improved 
hygiene practices [1]. As a result, post-Covid pollution control will be a major 
concern for different government bodies worldwide. Scientists are continuously 
working towards developing a biodegradable alternative to plastic that is non￾toxic, renewable and affordable [2]. Over the past decade, green composites have 
replaced many synthetic composites and plastics in various applications [3–5]. 
This is possible because of the specific qualities of the organic polymer and fibres 
used to develop green composites over conventional components of synthetic 
composites [6]. Developing natural fibre-based composites is now well practised 
worldwide because of their easy availability, renewability, outstanding mechanical 
properties, non-toxicity and excellent biodegradability [7–11]. Natural fibres have 
the potential to replace conventional petroleum-based synthetic fibres. They pos￾sess impressive qualities like low cost, higher flexibility, renewability, non-toxicity, 
low density and better mechanical properties [12–15]. The wide availability in the 
market has also triggered their wide application. However, the low degradation 
temperature of the fibres does not allow them to be used in high-temperature appli￾cations or curing processes [16, 17]. Another significant drawback is the super￾hydrophobic property of the natural fibres, which opposes their natural ability to 
adhere to hydrophobic polymer matrices. It leads to poor adhesion between the 
fibre and the composite matrix [18]. To tackle this problem, researchers have taken 
different approaches to modifying the surface texture of the fibres and matrix 
material. The modified fibres and matrix have better adhesion because the changed 
surface texture allows better bonding [9, 19]. Other approaches to enhance the 
physicochemical properties of the developed composites include adding cross￾linkers and plasticisers to them [20–24]. Various researchers have explored the 
extrusion of proteins under different thermal conditions. Generally, protein extru￾sion or moulding occurs at a relatively low-temperature range of 105 to 120 °C 
[25]. To add flexibility to the protein, the glass transition temperature is reduced 
DOI: 10.1201/9781032703046-1 1  
 
2 Modern Materials and Manufacturing Techniques 
from 220 °C to below 100 °C. The plasticiser influences the protein to form a 
clay-like structure, allowing the protein to be thermally extruded or moulded at 
a temperature range of 100 to 120 °C. Various plasticisers are used for different 
natural polymers, considering their plasticising capacity, hydrophilic compatibil￾ity with the polymer, and the capacity to produce many hydrogen bonds. Plasti￾ciser enhances the elasticity of the protein by enabling more fluid melt, flexibility 
and elongation [26, 27]. Besides plasticisers, crosslinkers are also used to modify 
natural polymers’ microstructural rheological features. Crosslinking increases the 
mechanical properties of the polymer by making longer polymeric chains con￾nected with intermolecular bonds or links [28–32]. 
In recent years natural fibre-reinforced polymers have provided lifelong benefits 
over petroleum-based fibre-reinforced composites [33]. The commendable eco￾logical benefits of natural fibres include their suitability for manufacturing a wide 
range of products while being biodegradable [5]. If these fibres can be wisely com￾bined with natural biodegradable polymers, it can significantly reduce the carbon 
footprint. In India’s current plastic management policy, plastic carry bags are the 
most significant contributor to littered waste. Millions of plastic bags end up in the 
environment vis-à-vis soil, water bodies, watercourses and so on. Each bag takes an 
average of one thousand years to decompose completely [34]. In India, the Plastic 
Waste (Management and Handling) Rules, 2011, included plastic waste manage￾ment as its priority to address the issue of scientific plastic waste management. The 
government has announced the Plastic Waste Management Rules, 2016, to replace 
the earlier Plastic Waste (Management and Handling) Rules, 2011, focusing on 
developing alternative biodegradable plastic with a faster degradation rate. An eco￾friendly product that serves as a complete substitute for plastic in all uses has not 
been found to date [35]. In the absence of a suitable alternative, it is impractical 
and undesirable to impose a blanket ban on the use of plastic all over the country. 
The real challenge is to improve plastic waste management systems or develop a 
feasible alternative to plastic disposables [2, 36]. So, the dire need of the hour is 
to furnish a viable low-cost alternative to plastic with zero or minimised carbon 
footprint. In this chapter, we will discuss further developments in the field of green 
composites and their application to reduce the carbon footprint on our environment. 
1.2 NATURAL POLYMERS AND FIBRES 
1.2.1 Natural polymers 
The prime goal of a polymer is to hold together the fibres and shield them from 
surrounding chemical changes, uneven mechanical loading and ambient moisture 
[14, 37–39]. Upon loading, it distributes the load uniformly throughout the struc￾ture of the composite, thus reducing the chances of early failure. Apart from the 
polymer, the strength of the composite also depends on the orientation of the 
fibres [40, 41].  
 
Green composites for sustainable applications 3 
There are two types of polymers: synthetic and natural. Synthetic polymers 
are derived from petroleum oil and made by scientists and engineers. Examples 
of synthetic polymers include nylon, polyethylene, polyester, Teflon and epoxy 
[42]. Natural polymers occur in nature and can be extracted. They are often water￾based. Naturally occurring polymers are silk, wool, DNA, cellulose and proteins. 
Natural polymers are of two types: thermosets and thermoplastics. Thermoplastics 
have poor wettability and high viscosity, while thermosetting polymers possess 
low viscosity and better wettability with the fibre surface [42–44]. Adding cou￾pling agents/compatibilisers to the thermoplastic polymers improves interfacial 
adhesion. Thermoplastic polymers like polyvinyl chloride, polyethylene and poly￾propylene become softer at higher temperatures and regain their original proper￾ties when cooled down [6, 45, 46]. Table 1.1 depicts the properties of the most 
common, renewable and widely used natural polymers reported by researchers. 
1.2.2 Natural fibres 
The main constituents of natural fibre-reinforced composites are plants, minerals 
and animals. Of plant fibres, mainly five types are used: seed fibre, leaf fibre, 
bast fibre, fruit fibre and stalk fibre. Of animal fibres, mostly animal hair and silk 
fibres have been used, and of mineral fibres, amosite, crocidolite, tremolite, actin￾olite and anthophyllite fibres are popularly being employed. The performance 
of green composites or natural fibre composites mainly depends on their length, 
shape and interfacial adhesion with the matrix. These fibres have good thermal 
and acoustic insulation, specific mechanical properties and the most desirable 
property – biodegradability. As per renewability concerns, most researchers pre￾fer plant-based fibres for developing biocomposites. The popularly used plant 
fibres and their relevant mechanical properties are shown in Table 1.2. Concern￾ing animal fibres, they are mostly found as waste material from meat factories, 
textile factories or fish markets. Table 1.3 depicts the popularly used animal fibres 
and their mechanical properties reported by different researchers. 
1.3 COMPARISON WITH MMCs, CMCs, SYNTHETIC NPMCs 
Metal matrix composites (MMCs) have a lot of advantages over standard alloy￾based materials. They are lightweight with outstanding specific modulus and 
strength. They also have a lower coefficient of thermal expansion and resist wear￾ing off. Because of all the advantages of MMCs over alloy-based materials, they 
are widely used in aerospace, transportation and many high-end machineries 
[80, 81] MMCs also have the potential to be used in almost any application. Their 
thermal properties, however, confine them to be used around 1000 °C only. Beyond 
this temperature, generally, ceramic matrix composites (CMCs) are used because 
of their favourable electric, thermal and magnetic properties; in general, MMCs 
have superiority over polymer matrix composites (PMCs) or CMCs [82, 83]. 4 
Table 1.1 Properties of different natural polymers 
Properties 
Name Scientific name Tensile strength Modulus Significant property Ref. 
Wheat gluten Triticum aestivum 4.5 MPa 25 MPa Wheat gluten can be used as a natural polymer for developing 
composites.The property of the polymer can be altered using 
different crosslinkers and plasticisers. 
[47] 
Soya protein Glycine max 20 MPa 500 MPa Soya protein is available in abundance and renewable in nature. It 
provides an excellent moisture barrier when used with gelatin. 
[48, 49] 
Tapioca starch Manihot esculenta 45 MPa 2.4 GPa It is superior to other starches due to its amylose content 
compared to other lower amylose-containing starches. It also has 
a higher molecular weight due to amylose and amylopectin. 
[49, 50] 
Potato starch Solanum 
tuberosum 
7 MPa 70 MPa The polysaccharides of potato starch deliver unique edible-film￾forming properties and chemical stability. [52, 53] 
Corn starch Zea mays 40 MPa 2.6 GPa From forming thin films for different applications to making 
composites, starch is an economic candidate as a natural polymer 
due to its biodegradable properties, low cost and renewability. 
[52, 53] 
Gelatine NA 95 MPa 3.5 GPa For packaging and shipping food-grade products, gelatine coatings 
or thin films are used because of their excellent forming capacity. 
It is also blended with other polymers to increase the tensile 
strength and elongation. 
[54, 55] 
Agar-agar Aquilaria 
malaccensis 
36.7 MPa 1.1 GPa Agar-agar is a chemically inert and non-toxic hydrophilic 
polysaccharide. It forms thin films with better and more flexible 
mechanical characteristics. 
[54, 56] 
Arrowroot 
starch 
Maranta 
arundinacea 
16 MPa 1.2 GPa Starch from arrowroot has been used recently, which is a less 
studied starch source.Arrowroot starch is cheaper and readily 
available everywhere. 
[57, 58] 
Modern Materials and Manufacturing Techniques 5 
Table 1.2 Properties of different commercially used plant-based fibres to manufacture composites 
Properties 
Name Scientific name Tensile strength Modulus Significant property Ref 
Hemp Cannabis sativa 1200 MPa 60 MPa Industrial hemp is a source of high cellulose fibres. It possesses superior [59] 
properties such as high specific strength, stiffness and low density. 
Ramie Bohesmeria nivea 615 MPa 20.5 GPa Ramie fibres are widely known for long, silky and strong plant [60] 
fibres, making outstanding textile fibres with impressive mechanical 
properties. 
Kenaf Hibiscus cannabinus 692 MPa 10.94 GPa Kenaf is considered an economically viable natural fibre commercially [61] 
available on a large scale.The impressive properties of kenaf fibre make 
it a suitable replacement for glass fibres in polymer composites as a 
reinforcement. 
Jute Corchorus 399 MPa 24.70 GPa Because of its superior properties, such as high tensile strength, low [62] 
thermal expansion and high strength-to-weight ratio, it is being widely 
used for biocomposite manufacturing. 
White coir Cocos nucifera L. 192 MPa 3.44 GPa White coir fibres possess low strength, low modulus of elasticity and 
high strain to failure due to their low cellulose content and large micro 
fibrillar angle. 
Brown coir Cocos nucifera L. 343 MPa 4.94 GPa On the contrary, brown coir has an advantage over white coir. It 
improves the hybrid composite by improving the impregnation of 
small-diameter fibres. 
Bamboo Bambusa vulgaris 206.2 MPa 20.1 GPa Bamboo fibres are famous primarily for their easy availability, low cost, [63] 
easy and fast renewability, high strength-to-weight ratio, high tensile 
strength, non-toxicity and biodegradability. 
Bagasse Saccharum 70.9 MPa Bagasse fibres have the advantage over other natural fibres and [63] 
officinarum L. traditional reinforcement due to their excellent thermal property, 
energy recovery, good specific strength and low density. 
(Continued) 
Green composites for sustainable applications 6 Table 1.2 (Continued) 
Properties 
Name Scientific name Tensile strength Modulus Significant property Ref 
Rice husk Oryza sativa 135 MPa 1.8 GPa The ultimate tensile strength of rice husk is compared to nylon fibres. [64] 
The micro-arrangements of cellulose and hemicellulose help rice husk 
to attain high strength. 
Napier grass Pennisetum 12.4 MPa 2.2 GPa Napier grass fibres hold the lowest densities compared to other [65] 
fibre purpureum natural fibres.The tensile strength of the napier fibre is greater than 
bamboo and coir but lower than flax, hemp, jute, kenaf and banana. 
Sisal Agave sisalana 68 MPa 3.8 GPa When used as composite reinforcements, sisal fibres showed [66] 
outstanding wear resistance, indicated by lower mass loss, specific wear 
rate and coefficient of friction. 
Abaca Musa textilis 308.7 MPa 6.186 GPa The high cellulose and low water content of abaca fibres have a high [67] 
value of mechanical properties with impressive tensile strength. 
Banana Musa acuminata 550 MPa 3.5 GPa With high strength and high flame resistance, banana fibres are [68, 69]
