Repository: dangtom700/StudyApp_V2_May18_2024

# Study Assistant & PDF Library Manager

A comprehensive suite for managing, searching, and discovering insights from your PDF library. This project bridges a powerful Natural Language Processing (NLP) text-extraction pipeline (built in Python and C++) with an interactive Desktop Application (built in PyQt5) to facilitate advanced study tracking and semantic document recommendations.

## 🌟 Key Features

- **Advanced NLP Pipeline (C++ & Python)**: Heavy computation such as document text extraction, NLP tokenization, TF-IDF calculation, and relational distance computation is executed in an optimized C++ and Python pipeline.

File: dataset2/polymer matrix composite materials structural and functional application.txt (part 1 of 25)
Debdatta Ratna, Bikash Chandra Chakraborty
Polymer Matrix Composite MaterialsAlso of interest
Biopolymers and Composites.
Processing and Characterization
Samy A. Madbouly, Chaoqun Zhang (Eds.), 
ISBN ----, e-ISBN ----
Thermoplastic Composites.
Principles and Applications
Haibin Ning, 
ISBN ----, e-ISBN ----
Plant and Animal Based Composites
Kaushik Kumar, J. Paulo Davim (Eds.), 
ISBN ----, e-ISBN ----
Polymers and Composites Manufacturing
Kaushik Kumar, J. Paulo Davim (Eds.), 
ISBN ----, e-ISBN ----Debdatta Ratna, Bikash Chandra Chakraborty
Polymer Matrix
Composite
Materials
Structural and Functional ApplicationsAuthors
Dr. Debdatta Ratna
E-2/G 2 Mohan Puram
Kansai Section 421501
Maharashtra
India
ratnad29@hotmail.com
Dr. Bikash Chandra Chakraborty
Flat No. 46 B Wing
No. 36, Sector-5 Progressive Ambar CHS
Navi Mumbai 400709
Maharashtra
India
bikash051954@gmail.com
ISBN 978-3-11-078148-9
e-ISBN (PDF) 978-3-11-078157-1
e-ISBN (EPUB) 978-3-11-078170-0
Library of Congress Control Number: 2023940079
Bibliographic information published by the Deutsche Nationalbibliothek
The Deutsche Nationalbibliothek lists this publication in the Deutsche Nationalbibliografie;
detailed bibliographic data are available on the internet at http://dnb.dnb.de.
© 2024 Walter de Gruyter GmbH, Berlin/Boston
Cover image: XXLPhoto/iStock/Getty Images Plus
Typesetting: Integra Software Services Pvt. Ltd.
Printing and binding: CPI books GmbH, Leck
www.degruyter.comPreface
This book is dedicated to polymer matrix composites especially fibre reinforced com￾posites. In the last few decades, we have witnessed some remarkable developments in
the field of composite materials. The composite materials are used to not only im￾prove the performance of a component or system but also made user to rethink about
the entire design. In a recent book on Recent Advances and Applications of Thermoset
Resins written by one of the authors (D. Ratna), the area of thermoset composites is
briefly covered. The objective of the present work is to provide the readers a self￾sufficient book on polymer matrix composites covering different type of matrices like
thermoplastic, rubbers or elastomer and thermoset resins. We have also covered the
experimental characterization method used for composites and their life time assess￾ment which is very important from the application point of view.
We have divided this book into seven chapters. It is started with general introduc￾tion to composite materials. The thermoplastics, rubber and thermoset resin-based com￾posites are covered in Chapters 2, 3 and 4, respectively. Chapter 5 deals with elaboration
on smart composites which have drawn considerable attention in recent years. The tech￾niques/instrumentations (their principle) used to characterize a polymer matrix compos￾ite are covered in Chapter 6. Chapter 7 exclusively deals with the lifetime assessment of
composites materials. With such a broad technical contents covering the basic concepts
and recent advances on polymer matrix composites, especially fibre-reinforced compo￾sites, we are sanguine that this book will serve as a useful textbook-cum-handbook for
the students, researchers, engineers and R&D scientists from academia, research labora￾tories and industries. It will be extremely useful for the scientists and researchers to
make a knowledge-base in the subject as well as to plan their future works because
we have not only presented the review of the recent advances in this book but also
highlighted the future directions of research in the various areas of polymer matrix
composites.
We would like to dedicate this book to our late parents. We are indebted to the
members of our families for their patience and for always being the source of inspira￾tion, without which this book would not have been a reality. Dr. Ratna would like to
place on record his sincere thanks to his wife (Sujata) and sons (Saptarshi and Debar￾shi). Dr. Chakraborty thanks his wife (Mitali), son (Abhishek) and daughter (Anwesha)
for their encouragement and support. We are thankful to our colleagues Sri Ramakant
Khushwaha and Shri Prakash Vislavath for their help in preparing the book. We
would also like to sincerely thank the publication team of De Gruyter for their support
for publishing this book.
Debdatta Ratna
B. C. Chakraborty
https://doi.org/10.1515/9783110781571-202Contents
preface V
About the authors XIII
Chapter 1
Introduction to composite materials 1
Description of abbreviations 1
1.1 Introduction 1
1.1.1 Classification of composites 4
1.1.2 Constituents of polymer composites 5
1.2 Polymer matrices 6
1.2.1 Interpenetrating polymer network (IPN) 6
1.2.2 Ionomeric elastomers 14
1.3 Reinforcement 24
1.3.1 Natural fibres 26
1.4 Strength and toughness of composites 37
1.4.1 Tensile cracking 37
1.4.2 Interlaminar stresses 40
1.4.3 Prediction of strength and toughness 42
1.5 Fracture mechanics 49
1.5.1 Fracture toughness 50
1.5.2 Environmental stress cracking (ESC) 63
References 67
Chapter 2
Thermoplastic matrix composites (TMC) 73
Abbreviations 73
2.1 Thermoplastic polymer 73
2.2 Particulate thermoplastic composite 75
2.2.1 Effect of filler: mechanical property 77
2.2.2 Effect of filler: thermal conductivity 80
2.2.3 Example 80
2.2.4 Electrical properties 81
2.3 Short-fibre composite 86
2.3.1 Mathematical models 87
2.3.2 Example 90
2.3.3 Natural short-fibre composites 96
2.3.4 Bio-degradable composites 97
2.4 Nanocomposite 98
2.4.1 Thermoplastic elastomer nanocomposite 1032.5 Rheological properties 105
2.5.1 Thermoplastic melts 105
2.5.2 Rheology of thermoplastic composites 109
2.5.3 Mathematical models 110
2.5.4 Example 111
2.6 Processing 116
2.6.1 Extrusion 116
2.6.2 Blow moulding 120
2.6.3 Fibre spinning 122
2.6.4 Additive manufacturing 124
2.7 Conclusion 127
References 128
Chapter 3
Thermosetting polymer-based composites 131
Description of abbreviations 131
3.1 Thermoset matrix 132
3.1.1 General-purpose resins 133
3.1.2 High-temperature resin 137
3.2 Kinetics of thermoset curing 148
3.2.1 Isoconversion kinetics 148
3.2.2 Integral form of model-free kinetics 151
3.2.3 Advanced isoconversion models 153
3.2.4 Prediction of Tg 160
3.3 Classification of thermoset composites 164
3.4 Processing of FRP composites 165
3.4.1 Wet lay-up moulding 165
4.3.2 Resin transfer moulding 166
3.4.3 Pultrusion 168
3.4.4 Filament winding 170
3.4.5 Resin film infusion bolding 172
3.4.6 Autoclave moulding 173
3.5 Toughened thermoset composites 176
3.6 Thermoset nanocomposites 178
References 183
Chapter 4
Elastomer-based composites 189
Description of abbreviations 189
4.1 Elastomer matrices 189
4.2 Particulate rubber composite 192
4.2.1 Carbon black 192
VIII Contents4.2.2 Graphite 193
4.2.3 Mineral particulate fillers 194
4.3 Properties of particulate composites 197
4.3.1 Hardness 198
4.3.2 Elastic modulus 199
4.3.3 Filler effect on reinforcement 202
4.4 Short fibre rubber composites 206
4.4.1 Mathematical predictions 209
4.4.2 Examples 211
4.5 Steel chord reinforced rubber composite 216
4.5.1 Adhesion of steel cord to rubber 217
4.5.2 Mathematical models 218
4.5.3 Examples 219
4.6 Elastomer nanocomposite 222
4.6.1 Elastomer /nanoclay composites 223
4.6.2 Elastomer /carbon nanotube composites 226
4.6.3 Elastomer /graphene nanocomposites 227
4.7 Rheology of elastomer composites 229
4.7.1 Viscoelastic properties 230
4.7.2 Dynamic viscoelasticity 234
4.7.3 Effect of filler inclusion 237
4.8 Processing of elastomer composites 243
4.9 Application of elastomer composite 246
4.9.1 Vibration damping 246
4.9.2 EMI shielding and absorbing elastomer 248
4.9.3 Examples 252
4.10 Conclusion 254
References 255
Chapter 5
Smart composites 262
Description of abbreviations 262
5.1 Self-healing Composites 263
5.2 Smart structural composites 266
5.2.1 Passive constrained layer damping (PCLD) 266
5.2.2 Magnetic CLD 270
5.2.3 Structural health monitoring (SHM) 271
5.3 Electrically conducting composites 272
5.3.1 EMI shielding 276
5.3.2 Microwave-absorbing composites 283
5.4 Application of smart composites 294
5.4.1 Biomedical application 296
Contents IX5.4.2 Industrial application 297
5.4.3 Application in defence 299
5.5 Conclusions 301
References 302
Chapter 6
Experimental techniques 306
Description of abbreviations 306
6.1 Introduction 307
6.2 Mechanical testing 309
6.2.1 Universal testing machine (UTM) 309
6.2.2 Tensile test 311
6.2.3 Flexure test 312
6.2.4 Compression test 316
6.2.5 Shear test 318
6.2.6 Stress, strain and modulus in shear 321
6.3 Impact testing 322
6.3.1 Izod and Charpy tests 322
6.3.2 Drop weight impact test 324
6.3.3 Post-impact testing 326
6.4 Dynamic mechanical analysis 329
6.5 Thermal analysis 331
6.5.1 Differential thermal analysis (DTA) 332
6.5.2 Thermogravimetric analysis (TGA) 333
6.5.3 Thermomechanical analysis (TMA) 336
6.5.4 Differential scanning calorimetry (DSC) 338
6.5.5 Dielectric analysis (DEA) 340
6.6 Morphological study 342
6.6.1 Light microscopy 342
6.6.2 Scanning electron microscopy 344
6.6.3 Transmission electron microscope 347
6.6.4 X-ray diffraction analysis 349
6.7 Conclusion 351
References 352
Chapter 7
Lifetime estimation of polymer matrix composite 353
Description of abbreviations 353
7.1 Introduction 353
7.2 Physical ageing and life estimation 355
7.2.1 Basic features 356
7.2.2 Example of creep 357
X Contents7.2.3 Relaxation spectra 359
7.2.4 Theory of physical ageing 360
7.2.5 Example 368
7.2.6 Conclusion 371
7.3 Chemical ageing 371
7.3.1 Thermal degradation kinetics 372
7.3.2 Isoconversion kinetics 374
7.3.3 Differential form of isoconversion kinetics 374
7.3.4 Peak rate method 376
7.3.5 Integral form of isoconversion model-free kinetics 378
7.3.6 Advanced isoconversion kinetics 381
7.3.7 Accuracy of kinetics analysis 385
7.3.8 Estimation of lifetime 387
7.3.9 Example 388
7.3.10 Conclusion on predictive Lifetime 394
7.4 Lifetime estimation by creep and relaxation 394
7.4.1 Stress relaxation and creep 395
7.4.2 Time-temperature superposition models 396
7.4.3 Time-temperature-stress superposition 397
7.4.4 Time-temperature superposition in stress relaxation 398
7.4.5 Shift factor 399
7.4.6 Master curve 399
7.4.7 Lifetime prediction 401
7.4.8 Critical considerations 401
7.4.9 Creep strain 402
7.4.10 Creep study: master curve 403
7.4.11 Life estimation from creep 404
7.4.12 Ageing study under stress 405
7.4.13 Bailey Criteria 406
7.4.14 Lifetime estimation 408
7.4.15 Example 408
7.4.16 Solution 409
7.4.17 Conclusion 411
References 413
Index 417
Contents XIAbout the authors
Dr. Debdatta Ratna has been working as a scientist at the Naval Materials
Research Laboratory (Defence Research and Development Organization, DRDO),
Ambernath, Maharashtra, India, for the last 28 years and presently heads the
polymer science and technology department. He obtained his MSc in chemistry,
MTech in materials science and engineering, and a PhD in polymer science
from the Indian Institute of Technology, Kharagpur. He was a visiting scientist
to Monash University, Australia, on BOYSCAST Fellowship in 2000, sponsored by
the Department of Science and Technology, India. He was also a visiting
scientist to Technical University, Kaiserslautern, Germany, on a prestigious
Alexander von Humboldt Fellowship from 2006 to 2008. He has also
visited a number of foreign universities and institutions in the United States, Australia, and Germany to
deliver lectures. Dr. Ratna has carried out extensive work on toughened epoxy composites,
nanocomposites, interpenetrating polymer networks, shape memory polymers, shape-healing polymers
and composites, etc. He has published more than 100 technical papers in reputed international journals
and authored four books. He has served as a reviewer for several international journals and research
grant councils of Hong Kong, Czech Republic, and the United States. He has received laboratory level and
national awards for product development and technology innovation. His name has figured in top 2% of
Indian scientists in the global list compiled by Stanford University, USA.
Dr. B. C. Chakraborty graduated in Chemical Engineering from Jadavpur
University (India) and earned a PhD in Chemical Engineering from IIT Bombay
(India). He served on the Defence Research and Development Organisation in
Mumbai and Ambernath (India) till 2016 and retired as an “outstanding
scientist.” He thereafter served as Director, Polymer Nano Technology Centre in
BSA Crescent Institute of Science & Technology (Chennai, India) for one year.
Dr Chakraborty has vast research experience in dynamic viscoelasticity, acoustic
polymers, blends, IPNs, composites and nano composites. He has carried out
extensive work on vibration damping materials and developed a number of
products. He has received several prestigious awards from the Defence
Research and Development Organization (DRDO) and is a member of various committees for several
DRDO laboratories. He has published approximately 60 papers in varoius international journals and has
10 patents to his credit.
https://doi.org/10.1515/9783110781571-204Chapter 1
Introduction to composite materials
Description of abbreviations
Abbreviation Description Unit
ABS Acrylonitrile-Butadiene-Styrene
AFP Automated Fibre Placement
A-GFRP Aramid-Glass Fibre-Reinforced Plastic
APTES Aminopropyl triethoxysilane
ATBN Amine-terminated butadiene-nitrile
CTBN Carboxyl-terminated butadiene-nitrile
CTPEGA Carboxyl-terminated poly(ethylene glycol adipate)
CTPEHA Carboxyl-terminated poly(-ethyl hexyl acrylate)
DCB Double Cantilever Beam
DMA Dynamic mechanical Analysis/Analyser
DMC Dough Moulding Compound
ENF End Notch Flexure
ENR Epoxidized natural rubber
ESC Environmental Stress Cracking
ESCR Environmental Stress Cracking Resistance
ETBN Ethoxy-terminated butadiene-nitrile
FA Fly ash
FEM Finite Element Method . . . .
FRP Fibre-Reinforced Plastic
GPa Giga Pascal  N/m
GPTES Glycidoxy propyl triethoxysilane
GRP Glass-Reinforced Plastic
HNT Halloysite nanotube
HTBN Hydroxyl-terminated butadiene-nitrile
ILSS Interlaminar Shear Stress N/m
LEFM Linear Elastic Fracture Mechanics
MEKP Methyl ethyl ketone peroxide
MLG Multi layer graphene
MMF Micromechanics of Fracture
MoPTMS Methacryloxy propyltriethoxysilane
MPa Mega Pascal  N/m
MTBN Mercaptan-terminated butadiene-nitrile
MWCNT Multiwall carbon nanotube
NBR-PVC Nitrile Rubber-Polyvinyl Chloride
PPS Poly(phenylene sulphide)
PTBN Phenol-terminated butadiene-nitrile
SENB Single end notch bend
SEN-TPB Single end notch-three-point bending
SiC Silicon carbide
SIF Stress Intensity Factor MPa.m.
https://doi.org/10.1515/9783110781571-001(continued)
Abbreviation Description Unit
SSA Sewage Sludge Ash
WLF Williams-Landel-Ferry
XCT X-Ray-Computed Tomography
FRP Fibre-reinforced plastic
PMC Polymer matrix composite
MMC Metal matrix composite
CMC Ceramic matrix composite
RTM Resin transfer moulding
VARTM Vacuum-assisted resin transfer moulding
FRC Fibre-reinforced composite
SRIM So-called structural RIM
RFI Resin film infusion
ASTM American Society for Testing and Materials
SBS Short beam shear
DMA Dynamic mechanical analysis
TGAP Trifunctional epoxy resin
GFRP Glass fibre-reinforced plastic
UPE Unsaturated polyester
GFRT Glass fibre-reinforced thermoset
CFRT Carbon fibre-reinforced thermoset
BFRT Besalt fibre-reinforced thermoset composite
KFRT Kevlar fibre-reinforced thermoset
RIM Reaction injection moulding
CFRP Carbon fibre-reinforced plastic
TGDDM Tetraglycidylether of ,′ diaminodiphenyl methane
DGEBA Diglycidyl ether of bis-phenol-A
ILSS Interlaminar shear stress
TGAP Triglycidyl p-amino phenol
LCM Liquid composites moulding
CFRC Carbon fibre-reinforced composite
CNT Carbon nanotube
CNF Carbon nanofibre
CVD Chemical vapour deposition
DCB Double cantilever beam
CFRC Carbon fibre-reinforced composite
CVD Chemical vapour deposition
CSRP Core-shell rubber particle
SEM Scanning electron microscope
2 Chapter 1 Introduction to composite materials1.1 Introduction
The word “composite” means that two or more materials are combined together in a
certain order on a macroscopic level to form a new material with different and useful
properties. The properties of constituent materials of a composite remain intact within
the composite, which makes composite materials distinct from materials that are simply
a mixture of ingredients. Composite materials are characterized by distinguishable in￾terfaces unlike polymer blend or alloys, which are homogeneous on macroscopic level.
A composite material comprises two phases: the primary phase is a bulk material
known as matrix and the secondary phase is a reinforcing filler of some types such as
fibres, whiskers or particles, and so on. The secondary phase remains embedded into
the primary phase (matrix). Wood is a classic example of a natural composite where
cellulose fibres act as reinforcement in a lignin matrix. People have worked in the past
in order to reshape the raw materials they discovered in nature to create the items they
needed. The development of composite material is a continuation of similar effort in a
sophisticated way, because composite materials are not just available off the shelf but
engineered specifically to fit a particular application [1, 2].
Although composite materials have been used to resolve technological issues for
a long time, it was only in the 1970s, when polymer-based composites were intro￾duced, it could draw the attention of industries, leading to technological proliferation
in this area. Since then, composite materials have been extensively used as common
engineering materials and are designed and manufactured for a number of applica￾tions both in civil and defence sectors, e.g. consumer goods, automotive components,
sporting goods, aerospace parts, naval components, etc. In the last few decades we
have witnessed some remarkable developments in composite materials. As we know
our civilization’s history has been defined by the materials and moved from the Stone
Age, to the Bronze Age, to the Iron Age. It is certainly realistic to say that in continua￾tion we have entered into composite age, because composites are not only used to im￾prove the performance but has also made users rethink about the entire design.
Polymer composites are known for their high specific stiffness and strength, di￾mensional stability, adequate electrical properties and excellent corrosion resistance.
Due to higher specific strength of composite materials compared to metal, the weight
component for a composite product will be much lower compared to metallic ones for
a given design load. Thus, use of composite materials offers technological advantages
like easy transportability, high payload for vehicle, low stress for rotating parts, high
ranges for rockets and missiles. Such advantages have made composite materials very
attractive for application in both civil and defence sector. Replacement of steel and
aluminium components with composite can save 70 to 80% and 30 to 50% in compo￾nent weight, respectively. At the same time, polymer composites are corrosion-free,
and hence there is no issue in using them in marine or industrial corrosive environ￾ment. In addition, composites offer better dampening effect compared to conventional
materials like metal and ceramics. The growth in composite usage is also attributed to
1.1 Introduction 3increased awareness regarding product performance, the need for energy savings
through reduced product weight, significant noise and vibration dampening leading
to increased competition in the global market for lightweight composite-based compo￾nents. Noise and vibration dampening is not only necessary to reduce human discom￾fort and component fatigue but also necessary from stealth point of view. In naval
platforms, the vibration generated by the machineries radiate as sound in sea water,
which is called underwater noise (UWN). Naval platforms can be detected through
the detection of UWN by an enemy SONAR. Better damping properties of composites
helps to reduce the radiated UWN in naval platforms. Therefore, a composite has the
potential for reduced fuel consumption, reduced UWN for marine platforms and in￾creased range with passenger aircraft and enhances the stealth performance for mili￾tary aircrafts due to very high transmissibility of electromagnetic radiation [3, 4].
1.1.1 Classification of composites
Composite materials can be classified in various manners as shown in Fig. 1.1. On the
basis of the matrix used for making the composites, they are conventionally classified
into four categories, viz. polymer matrix composite, metal matrix composite, ceramic
matrix composite and carbon matrix composite or carbon-carbon composites. Polymer
matrix composite can be classified into thermoplastic matrix, thermoset matrix and rub￾ber or elastomer matrix [5]. Depending on the shape of reinforcement, composites are
divided into particulate composite, chopped or short-fibre composites, long-fibre compo￾sites and laminar composite. On the basis of size of reinforcement, it divided into three
categories namely macrocomposite, microcomposite and nanocomposites. In macro￾composite the reinforcement sizes are in the range of mm or cm. Stone or steel rod￾reinforced concrete is a classic example of macrocomposite. Such composites are ex￾amples of the oldest man-made composite. When the reinforment size is in micron
scale, then the related composites are called microcomposite. Particulate and fibre￾reinforced polymer composites, which have formed the basis of multicrores industries
today are examples of microcomposites. When the reinforcement size is reduced to
nanoscale (1–100 nm) at least in one dimension, then they are called nanocomposites.
The driving force towards reduction of reinforcement sizes is the increase in surface
area, which offers better scope to manipulate the interaction of the reinforcement with
matrix and design the interface to achieve desired properties. On the basis of applica￾tion, composites can be divided into structural composites, functional composites and
smart composites. Structural composite is again divided into two categories: sand￾wiched composite and laminated composite. The main focus of this book is on polymer
matrix composites, which will be elaborated in subsequent sections.
4 Chapter 1 Introduction to composite materials1.1.2 Constituents of polymer composites
Polymer based composites are prepared by using two major constituents, viz. the
polymer-based matrix (thermoplastic, thermoset or rubber) and the reinforcement.
Unlike the polymer blends in which the properties of constituent polymers are lost, in
polymer composites both the polymer matrix and reinforcing filler retain their identi￾ties. As a whole, the composite displays properties that can never be achieved with ei￾ther of the polymer matrix or the reinforcing filler. The fibres are usually much stronger
and harder than the matrix and predominantly responsible for load-bearing capacity of
composites. The function of a matrix resin is to keep the fibres in the proper location
and orientation. A minimum separation distance between the fibres is to be maintained;
otherwise, mutual abrasion of fibres may take place during the deformation of the com￾posites. When a load is applied into the composite, it is distributed into the fibres
through the matrix. Therefore, toughness property of the composites depends on the ma￾trix. By using a ductile matrix it is possible to develop a tough composite even by using
very brittle fibres. However, translation of matrix toughness into the toughness of com￾posite depends on various factors and various complex energy dissipating mechanisms
are involved. Therefore, it is very difficult to predict the toughness of a composite using
modelling and simulation.
Fig. 1.1: Classification of composite materials.
1.1 Introduction 51.2 Polymer matrices
The matrices used for polymer matrix composites are of three types, viz. thermoplas￾tic resin, thermosetting resins and rubber or elastomer. The composites related to
these three types of matrices, i.e. thermoplastic composites, thermoset composites and
rubber composites will be elaborated in Chapters 2, 3 and 4, respectively. The corre￾sponding matrices will be covered in the respective chapter. In the present chapter,
some new materials like interpenetrating polymer network (IPN), reprocessable ther￾mosets and vitrimers will be discussed.
1.2.1 Interpenetrating polymer network (IPN)
IPNs are formed when a crosslinkable polymer is crosslinked in the immediate pres￾ence of another polymer. If the other polymer is a thermoplastic and not capable of
crosslinking, then the resulting IPN is called a semi-IPN. If both the polymers are capa￾ble of undergoing crosslinking reaction, then the generated IPN is called full IPN.
From this we can understand that IPN offers a wide scope for modification to produce
material with tunable and multifunctional properties by changing the synthetic varia￾bles available at our disposal, such as the type of the polymer pair, sequence of poly￾merization, rate of polymerization, ratio of the polymers and their compatibility,
mechanism and degree of crosslinking, among others [6−10]. Topological features of
IPN are quite different than observed in polymer bends or graft copolymers, in the
sense that the constituent polymers in IPNs are held together by physical entangle￾ments or secondary forces of interactions without any covalent bonding [11]. IPNs ex￾hibit very broad viscoelastic transition region and the temperature range of the glass
transition encompasses the relaxation or glass transition temperature of the individ￾ual polymers with a connected interphase. Due to this remarkable feature of visco￾elastic transition in a very broad frequency range initial studies were focused on
damping of sound waves [12, 13]. However, in recent years, IPNs have been viewed
for many potential applications such as membranes, drug delivery, templates for po￾rous networks, double network hydrogels [14, 15], etc.
Ratna et al. [16, 17] have reported semi-IPN of poly(ethylene oxide) (PEO) and poly￾methacrylates. Methyl methacrylate (MMA) and 2-hydroxyethyl methacrylate (HEMA)
were used separately as a monomer for the synthesis of IPNs. The IPNs were synthe￾sized by polymerizing the methacrylate monomer in the immediate presence of PEO,
using benzoyl peroxide as an initiator and triethylene glycol dimethacrylate (TEGDM)
as a crosslinker. The IPNs made using MMA and HEMA are designated as PEO/x-PMMA
and PEO/x-PHEMA, respectively. PEO is miscible with the methacrylate monomers
(MMA or HEMA) and TEGDM mixture at 60 °C. However, with the advancement of the
free radical-initiated crosslinking reaction of methacrylate/TEGDM system, the combi￾natorial entropy of mixing decreases. As a result, the crystalline part of PEO undergoes
6 Chapter 1 Introduction to composite materialsreaction-induced phase separation leading to the formation of a two-phase microstruc￾ture, and the amorphous part of PEO remains dissolved with the methacrylate network.
Thus, the methacrylate network forms the continuous phase and the intermingled crys￾talline phase of PEO forms the dispersed phase, as we can see from scanning electron
microscopy (SEM) photographs shown in Fig. 1.2. The scheme for synthesis of IPN and
DSC plot of PEO, PMMA and the IPN are also presented in Fig. 1.2. We can see that PEO
shows a crystalline melting peak at 65 °C and PMMA shows glass transition at 100 °C,
whereas IPN shows both the melting peak and glass transition although the melting peak
and glass transition is shifted to lower temperature due to phase mixing to a certain ex￾tent. Such IPNs exhibit shape memory property because the crystalline PEO component
acts as the switching phase due to the reversible process of melting and crystallization.
Such IPNs exhibit shapes memory property because the crystalline PEO component
acts as the switching phase due to the reversible process of melting and crystallization.
If a material can be deformed and fixed to temporary shape, and if it recovers to the
permanent shape on demand by using a stimulus, then the material is said to have
shape memory property [18]. Figure 1.3 demonstrates the shape memory property
showing the recovery of a temporary shape at different times. The IPN shows almost
100% shape recovery. Shape memory polymers have potential applications [19–22] in
many fields such as biomedical implant, drug delivery, smart textile etc. If a big bio￾medical implant is to be inserted into a human body, it requires a major surgery. If the
Fig. 1.2: The scheme for synthesis of IPN, DSC plots of PEO, PMMA and the IPN and SEM photographs of
fracture surfaces of IPN. Reprinted with permission from Debdatta Ratna and J. Karger Kocsis Polymer 52
(2011) 1063. © 2011 Elsevier Publishers.
1.2 Polymer matrices 7implant is made of shape memory polymers, then it can be given a temporary shape
like a string and can be inserted into the body with the help of a laparoscope. The im￾plant is expanded on demand into a permanent shape at body temperature. In the pro￾cess, a major surgery can be avoided.
As mentioned above, when both the polymers used for synthesis of IPN are crosslink￾able then it is called full IPN. Based on method of preparation IPN can be classified
into two categories: sequential IPN and simultaneous IPN and latex IPN. Rubber￾based IPNs are made either by the sequential method as discussed above or by latex
polymerization. In sequential IPN, the second polymeric component is crosslinked
after the completion of the crosslinking of the first one [23, 24]. The usual procedure
is to first make a cured sheet of rubber by using a peroxide crosslinker such as di￾Original shape
Recovered shape
Deformed shape
0 s
40 s
55 s 65 s 75 s
25 s 15 s
Fig. 1.3: Shape memory property of PEO/PMMA IPN showing the recovery of a temporary shape at
different times. Reprinted with permission from Debdatta Ratna and J. Karger Kocsis Polymer 52 (2011)
1063. © 2011 Elsevier Publishers.
8 Chapter 1 Introduction to composite materialscumyl peroxide and swell the rubber sheet in a mixture of monomer, initiator plus
crosslinker and allowed to crosslink. Note that sulphur, which is conventionally
used to vulcanize the rubber, cannot be used for preparation of IPNs because it in￾terferes the crosslinking reaction of second polymer. By varying the swelling time,
the composition of the IPN can be adjusted and properties can be tailored for partic￾ular applications as discussed above. For the synthesis of latex IPN, rubber latex is
swelled with a mixture of monomer and initiator and allowed to polymerize to pre￾pare the IPN in the form of latex. This process is called the “monomer-flooded pro￾cess.” An alternate procedure can also be adopted by adding the monomer (for
the second polymer) into the emulsion or dispersion at a slow and controlled rate in
such a way that the rate of addition and the rate of polymerization are equal. This
process is known as the monomer-starved process. It may be noted that the mono￾mer used in this process must be water-soluble and one must use a water-soluble
initiator like potassium or ammonium per sulphate. If we analyse in the perspective
of application, then latex method certainly has an advantage because the latex can
be directly used for coating application. Since there is no requirement for organic
solvent the application process is environment-friendly. It may be noted that the
need to reduce the volatile organic compound in various applications is not only ex￾pressed by acute government regulation but equally and persuasively by various so￾cial concerns for environment. However, preparation of IPN by latex method is
associated with some issues. For example, there is the possibility of formation of
graft copolymer during polymerization in the latex, which may adversely affect the
final property of the IPN. Generally, the IPN prepared by latex method exhibits infe￾rior thermal and water resistance compared to the same prepared by simultaneous
method.
A number of IPNs based on rubber and polyacrylates have been reported [25–29].
The IPNs were prepared using a sequential method by swelling in different types of
acrylate monomers. All the IPNs show broad glass transition, covering almost the
entire range of Tgs of rubber and polyacrylates. However, the loss factor decreases
as a result of IPN formation. For example, maximum value of loss factor for carbox￾ylated nitrile rubber (XNBR) is 1.4, which reduces to 0.6 due to formation of IPN
with poly(ethyl methacrylate) (PEMA) [29]. The behaviour can be explained thermo￾dynamically by considering free energy of mixing of the two components. When
free energy of mixing is highly negative, then phase mixing takes place leading to
formation a single homogeneous phase, which shows a single narrow glass transi￾tion. This behaviour is observed in a compatible blend. When the free energy is
highly positive, macrophase separation takes place, which shows two distinct Tg.
Such behaviour is observed in an incompatible polymer blend. When the free en￾ergy of mixing is near zero, two phases are formed, namely component 1-rich phase
and component 2-rich phase. When the phases are very small (<1 μ) as it happens in
the case of an IPN, we get a single broad Tg due to formation of a microheterogene￾ous phases as shown in Fig. 1.4.
1.2 Polymer matrices 9Unlike rubber-based IPNs, thermoset-based IPNs are generally prepared by a simulta￾neous method. In this method, IPNs are prepared by a process in which both the compo￾nent networks are polymerized simultaneously. They are processed as a homogeneous
solution containing the required crosslinker for network formation. The formation of
both the networks takes place simultaneously. The polymerization mechanism for two
polymers may be similar or different. One may face issues related to interference of one
curing process with the other one. The major advantage of this type of IPNs is that they
are well-suited for different types of coating applications, e.g. casting, brushing, spraying
and injection moulding. However, as mentioned above, they have disadvantages in terms
of achieving a homogeneous solution out of a mixture containing different resins and
other ingredients; and curing reaction of one polymer may interfere with that of the
other. Karger Kocsis and co-workers [30] reported simultaneous IPN of vinyl ester (VE)
and epoxy resins (EP), in which EP undergoes crosslinking via polyaddition and homopo￾lymerization, while VE resin gets crosslinked through free radical-induced copolymeriza￾tion with styrene. IPNs having a broad range of VE/EP composition were prepared.
Atomic force microscopy (AFM) indicates that strand width and mean roughness increase
with an increasing concentration of the EP in the IPN. This result is substantiated by dy￾namic mechanical analysis indicating phase segregation and enhancement in toughness
up to an optimum EP concentration in the IPN. Giavery et al. [31] reported an IPN binder
Fig. 1.4: SEM microphotographs of (A) X-NBR/poly(ethyl methacrylate) blend and (B) the corresponding
IPN. Reprinted with permission from N. R. Manoj, R. D. Rout, P. Shivraman, D. Ratna, B.C. Chakraborty
J. Appl. Polym Sci. 96 (2005) 4487. © 2005 John Wiley and Sons Publishers.
10 Chapter 1 Introduction to composite materialsformed by simultaneous polymerization of silicone and epoxide prepolymers and used
for high-temperature (>400 °C) coating applications. When the IPN-based binder is ap￾plied on a metal surface and given thermal treatment at 450 °C, a ceramic layer compris￾ing silica and fillers remains on the metal’s surface and acts as a thermal barrier coating.
The property can be improved by judiciously selecting the organic substituents of silicone
or adding nanoparticles like graphene.
Simultaneous IPNs of epoxy and soybean oil-based polyurethane (PU) were also in￾vestigated [32]. Addition of PU converted the glassy epoxy into a rubbery elastomer re￾sulting in a 13-fold increase in percentage of elongation at break as compared to the
pure epoxy. Tg values of PU/epoxy IPNs are lower than those of the neat epoxy. Due to
slower cure rate of epoxy compared to PU, some of the epoxide groups remain un￾reacted and act as plasticizers leading to a lowering of Tg of IPNs. When the reaction
proceeds, Tg is increased due to formation of graft structure through the reaction of
hydroxyl groups of epoxy with the isocyanate group of PU [33]. Yu et al. [34] incorpo￾rated PU into EP to prepare the IPNs and observed a significant improvement in me￾chanical properties and proposed for an application like water-lubricated bearing
materials. In the case of vegetable oil (e.g. castor oil)-based PU, after curing reactions of
castor oil with diisocyanate, the double bonds present along the fatty acid backbone
can also participate in the radical polymerization, in the presence of vinyl or acrylic
monomers leading to the formation of EP/PU IPNs. The IPNs based on castor oil-based
polyurethane were copolymerized with different compounds derived from petroleum
or renewable resources like nitrokonjac glucomannan, poly(ethylene oxide) (PEO), poly
(hydroxyethyl methacrylate), benzyl starch, chitosan, nitrocellulose, etc. [35–40] to opti￾mize the thermomechanical properties of the networks.
Meier et al. [41] reported a series IPNs based on novolac-type cyanate ester (CE)
resin and phenyl-ethynyl-terminated imide (PETI), which exhibit thermal properties
slightly higher than those of pure CE resin. However, no significant improvement in
fracture toughness was observed, probably to the high crosslinking density as well as
the existence of macroscopic phase separation. Such problems observed in an IPN sys￾tem can be overcome [42] by generating chemical crosslink points between two net￾works, thus generating a class of IPNs called graft-IPNs. An example is the graft-IPNs
based on a highly stiff copolymer phase, consisting of bisphenol-bis (2-hydroxy-3-
methacryloxypropyl) ether (BisGMA) resin and two acrylic monomers: methyl methac￾rylate (MMA) and triethylene glycol dimethacrylate (TEDGMA), and a soft, rubbery
polyurethane phase (PU). The crosslinking of the two networks is accomplished by
polyaddition between the secondary (–OH) groups and the (NCO) groups of the isocya￾nate. It was observed that the miscibility of the different network and toughness
properties of the resulting IPNs can be considerably enhanced by generating chemical
crosslinks between the networks. Wen and co-workers [43] investigated IPNs based
on highly soluble fluorinated ethynyl-terminated imide (FETI) oligomers and bisphe￾nol A dicyanate ester (BADCy) through a solvent-free procedure. FETI oligomers were
prepared via a conventional one-step method in m-cresol, using 4, 4′-(hexafluoro iso￾1.2 Polymer matrices 11propylidene) diphthalic anhydride and 2, 2′-bis (trifluoromethyl) benzidine as the
monomers and ethynylphthalic anhydride as the end-capper. The IPNs exhibited a
glass transition temperature of > 300 °C and improved mechanical properties com￾pared to pure BADCy. The IPNs could be potentially utilized for high-temperature ad￾hesives and composite applications.
A series of IPNs prepared from glassy epoxy and crosslinked acrylates, wherein the
former is crosslinked by a short chain diamine, i.e. ditheylene triamine (DETA), and the
latter by diisocyantes, has been patented [44]. The crosslink density of DETA-cured
epoxy is expected to be high and hence glassy, leading to IPNs with a narrow spectrum
of segmental dynamics. Recently, Ratna and co-workers [45] reported sequential IPNs
based on a rubbery epoxy and polymethyl methacrylate (PMMA). A polyether amine
hardener (D-900) was used as hardener for epoxy, and azobisisobutyronitrile (AIBN)
