Repository: dangtom700/StudyApp_V2_May18_2024

# Study Assistant & PDF Library Manager

A comprehensive suite for managing, searching, and discovering insights from your PDF library. This project bridges a powerful Natural Language Processing (NLP) text-extraction pipeline (built in Python and C++) with an interactive Desktop Application (built in PyQt5) to facilitate advanced study tracking and semantic document recommendations.

## 🌟 Key Features

- **Advanced NLP Pipeline (C++ & Python)**: Heavy computation such as document text extraction, NLP tokenization, TF-IDF calculation, and relational distance computation is executed in an optimized C++ and Python pipeline.

File: dataset2/precision forming technology of large superalloy castings for aircraft engines.txt (part 1 of 22)
Baode Sun
Jun Wang
Da Shu
Precision Forming 
Technology of Large 
Superalloy Castings 
for Aircraft EnginesPrecision Forming Technology of Large Superalloy
Castings for Aircraft EnginesBaode Sun · Jun Wang · Da Shu
Precision Forming
Technology of Large
Superalloy Castings
for Aircraft EnginesBaode Sun
Shanghai Jiao Tong University
Shanghai, China
Da Shu
Shanghai Jiao Tong University
Shanghai, China
Jun Wang
Shanghai Jiao Tong University
Shanghai, China
ISBN 978-981-33-6219-2 ISBN 978-981-33-6220-8 (eBook)
https://doi.org/10.1007/978-981-33-6220-8
Jointly published with Shanghai Jiao Tong University Press
The print edition is not for sale in China (Mainland). Customers from China (Mainland) please order the
print book from: Shanghai Jiao Tong University Press.
© Shanghai Jiao Tong University Press and Springer Nature Singapore Pte Ltd. 2021
This work is subject to copyright. All rights are reserved by the Publishers, whether the whole or part of
the material is concerned, specifically the rights of translation, reprinting, reuse of illustrations, recitation,
broadcasting, reproduction on microfilms or in any other physical way, and transmission or information
storage and retrieval, electronic adaptation, computer software, or by similar or dissimilar methodology
now known or hereafter developed.
The use of general descriptive names, registered names, trademarks, service marks, etc. in this publication
does not imply, even in the absence of a specific statement, that such names are exempt from the relevant
protective laws and regulations and therefore free for general use.
The publishers, the authors, and the editors are safe to assume that the advice and information in this book
are believed to be true and accurate at the date of publication. Neither the publishers nor the authors or
the editors give a warranty, express or implied, with respect to the material contained herein or for any
errors or omissions that may have been made. The publishers remain neutral with regard to jurisdictional
claims in published maps and institutional affiliations.
This Springer imprint is published by the registered company Springer Nature Singapore Pte Ltd.
The registered company address is: 152 Beach Road, #21-01/04 Gateway East, Singapore 189721,
SingaporePreface
The aircraft engine is known as the “flower of industry” and the “crown jewel” in
the high-end manufacturing industry. It is an important indicator of the strength of
science and technology, industry, and the national defense of a country. In addition,
the space of aero-engine industry is also very broad. According to the prediction of
the British Rolls-Royce company, the global market of civil aero-engine will reach
US$1.4 trillion in the next 20 years and the market of military aero-engine will reach
US$430 billion. Developed countries have always listed the aero-engine as a strategic
industry of priority development, and have strictly controlled the transfer of the core
technology to foreign countries. At present, only a few countries in the world, such
as the United Kingdom, the United States, and Russia, can independently develop
aero-engines. The global civil aero-engine market is almost completely monopolized
by European and American enterprises.
Being the heart of aircraft, the aero-engine is one of the determining factors of its
mobility, range, reliability, economy, and environmental impact. Nowadays, a high
thrust-to-weight ratio, supersonic cruise, low life-cycle cost, unconventional maneu￾verability, low fuel consumption, low pollution, and other excellent performance
are the development trends and goals of aircraft in the world. This goal is mainly
achieved by improving the performance of the engine. In order to improve the thrust￾to-weight ratio and reduce the fuel consumption, the most effective way is to increase
the turbine inlet temperature and reduce the structural mass, which requires that
the key materials and manufacturing technology of the engine hot end components
must be constantly innovated. Therefore, the United States, Western Europe, and
other aviation-developed countries have formulated comprehensive strategy, basic
research, and technology development plans to actively carry out scientific research,
exploring and accumulating abundant material data and manufacturing technology.
China has been carrying out the research and development of large-scale civil
aircraft since 2006 and the design and manufacture of large-scale commercial aero￾engines has also begun recently. With the promotion of national security strategy and
localization substitution, it is expected that the research and development of aero￾engine will be supported by major national policies, which will bring huge pulling
effect on the industrial chain. However, at present, the foundation of commercial
aero-engine design and manufacturing in China is still weak, especially in terms of
vvi Preface
materials, key parts, manufacturing equipment, etc., which result in lagging behind
the international top level.
As the key load-bearing component of civil aircraft power system, the structural
superalloy castings are developing rapidly towards the direction of large-scale size,
complex structure, thin-walled surface and integrated components. It is of great tech￾nical challenges to control the defects, such as porosity, deformation, and oversize.
The lack of theoretical and technical basis of precision forming of such large cast￾ings has become one of the bottlenecks limiting the development of aero-engines in
China.
Since 2008, researchers at the Shanghai Jiao Tong University have aimed at
the major national demand for large superalloy castings and have conducted a
series of fundamental research and technological development. With the support
of the Shanghai Science and Technology Committee, the Shanghai Key Labora￾tory of Advanced High-temperature Materials and Precision Forming was estab￾lished in 2013. Through continuous efforts in the last decade, we have made
theoretical achievements and key technological breakthroughs in the precision
forming of large superalloy castings, and have successfully produced qualified large￾scale, complex-structured, and thin-walled castings for domestically-developed
commercial aero-engines.
This book is a systematic summary of the research work of our group over the
years, which has been published in Chinese by the Shanghai Jiao Tong University
Press in 2016. The content not only covers the basic principles, key technologies, and
control methods of the whole process of precision casting of superalloys, but also
introduces a series of new technologies, new methods, and new progresses in the field,
such as synchrotron radiation X-ray radiation of metal solidification process, three￾dimensional computerized tomography (3D CT) image reconstruction of porosity,
error flow modeling of casting process, etc.
This book consists of contributions of many of my students, colleagues, and
collaborators. I thank them for their diligence, efforts, intelligence, and great team￾work. I would also like to thank my postdocs and graduate students who helped me
in the text translation and typing. They are Lishibao Ling, Tao Liu, Yongfei Jun,
Yujie Wang, Ya Zhang, Jiang Ju, Jiahao Liu, Zhen Zhang, Yun Wu, Xuan Zhang,
Ting Zhang, Zhengyi Ding, Jiangping Yu, and Zhicheng Shi.
In our research and in writing this book, we have benefited from encouragement of
many experts and scholars, particularly Chinese Academician of Engineering Jianxin
Xie and Zhongqin Lin. Finally, this book would have never come about had it not
been for the continual editorial support from Ms. Fangzhen Qian of Shanghai Jiao
Tong University Press.
It is a pleasure to dedicate the book to two particularly distinguished scholars,
Chinese Academician of Sciences Yaohe Zhou and Zhuangqi Hu. They have made
great contributions to China’s academy and industry of casting and superalloys and
will be remembered by us forever.
Shanghai, China
June 2020
Baode SunContents
1 Introduction ................................................... 1
Baode Sun, Da Shu, and Maodong Kang
2 Investment Casting Process Design of Large-Size Superalloy
Castings . . . . . . . . . . . . . . . . . . . . . . . . . . . . . . . . . . . . . . . . . . . . . . . . . . . . . . . 33
Guoxiang Wang
3 Dimensional Deviation and Defect Prediction of Wax Pattern . . . . . . . 67
Donghong Wang
4 Preparation Process of Ceramic Shells . . . . . . . . . . . . . . . . . . . . . . . . . . . 101
Fei Li and Fei Wang
5 Filling and Solidification Process Control of Large Castings . . . . . . . . 169
Jiao Zhang, Yongbing Dai, Jianbo Ma, Qing Dong, Yanfeng Han,
Taiwen Huang, and Guangyu Yang
6 Prediction and Control of Casting Defects in Large Castings . . . . . . . 221
Jun Wang, Haiyan Gao, Xinhua Tang, Maodong Kang, and Yang Zhou
7 Dimensional Precision Control of Large Castings . . . . . . . . . . . . . . . . . . 279
Changhui Liu, Sun Jin, and Xinmin Lai
8 Advanced Adjusted Pressure Casting Process . . . . . . . . . . . . . . . . . . . . . 355
Anping Dong, Dafan Du, Hui Xing, and Guoliang Zhu
Index . . . . . . . . . . . . . . . . . . . . . . . . . . . . . . . . . . . . . . . . . . . . . . . . . . . . . . . . . . . . . 407
viiAbout the Authors
Baode Sun is a chair professor of Materials Science
and Engineering at Shanghai Jiao Tong University
(SJTU). He received his Ph.D. degree from North￾western Polytechnic University, China, in 1993. He
became the “Yangtze River Scholar” distinguished
professor in 2007, and the Dean of School of Mate￾rials Science and Engineering in 2013. His research is
focused on the fundamental and applied aspects of liquid
metal processing and investment casting of large-size
thin-wall structural components. He has published more
than 200 technical papers and he holds more than 100
Chinese patents. He won numerous prestigious research
awards, such as second prize of the National Technology
Invention Award of China, and first prize of the Shanghai
Science and Technology Invention Award.
Jun Wang is a professor of Materials Processing at
SJTU. He received his B.Sc. (1991), M.Sc. (1994), and
Ph.D. (1997) at Southeast University. He was a research
fellow in the Venture Business Laboratory in Saga
University and senior researcher in Department of Mate￾rials Engineering at the University of Tokyo in Japan. His
research focuses on investment casting process. He has
published more than 200 peer-reviewed articles, and he
holds 95 China patents and one US patent. He received
a number of awards, including the 2nd Prize of the
National Technology Invention Award, the New-century
Talents of Ministry of Education, China, and Shanghai
Excellent Scientific Leader.
ixx About the Authors
Da Shu is a professor of Materials Processing at SJTU.
He received his B.Sc. (1994) at Nanjing University of
Aeronautics and Astronautics and his M.Sc. (1997) and
Ph.D. (2001) at SJTU. He was an academic visitor at the
Department of Materials, Oxford University, in 2009–
2010. His research focuses on processing of advanced
metallic materials and control of solidified structure.
He has published more than 100 peer-reviewed articles,
and he holds 30 China patents and one US patent. He
received a number of awards, including the 2nd Prize
of the National Technology Invention Award, Rising￾Star of Shanghai Municipal Science and Technology
Commission, and the New-century Talents of Ministry
of Education, China.Contributors
Chapter 1 Baode Sun, Da Shu, Maodong Kang
Chapter 2 Guoxiang Wang
Chapter 3 Donghong Wang
Chapter 4 Fei Li, Fei Wang
Chapter 5 Jiao Zhang, Yongbing Dai, Jianbo Ma, Qing Dong, Yanfeng Han, Taiwen
Huang, Guangyu Yang
Chapter 6 Jun Wang, Haiyan Gao, Xinhua Tang, Maodong Kang, Yang Zhou
Chapter 7 Changhui Liu, Sun Jin, Xinmin Lai
Chapter 8 Anping Dong, Dafan Du, Hui Xing, Guoliang Zhu
xiChapter 1
Introduction
Baode Sun, Da Shu, and Maodong Kang
1.1 Requirements of Aircraft Engines on Large Superalloy
Castings
Aeroengines are recognized as the most sophisticated and complex mechanical
systems ever built. Known as the “heart” of an aircraft, the aeroengine represents
a comprehensive embodiment of a country’s scientific and industrial achievements
[1]. The progress in materials, structural design and manufacture are all controlling
factors in the development of aviation industry.
Since the first batch of superalloy GH3030 was successfully made in 1956, the
research, production and application of superalloys in China have undergone over
60 years of development [2]. Most of the designations of superalloys have been
directly related to various types of engines, and the development of aeroengine
and aerospace technology has actively promoted the research and advancement of
superalloys in China. Along with the development of aeroengines, various materials
used in the engine are constantly changing. Although a variety of high-performance
new materials have continuously been used, the dominant use of steel and aluminum
have gradually given way to the age of “Three Kingdoms” of nickel, titanium and
steel, with titanium being the major material for the cold end parts and nickel for
the hot end parts of aeroengines. The K-series nickel casting alloys, e.g., K4169,
K417G, K405, K419, K419H, and K4537, are a type of materials that can serve for a
long time under the condition of large complex stress at temperatures above 650 °C.
Some of the great advantages of this type of alloys include high initial melting
temperatures, excellent cold and hot fatigue resistance, and good anti-oxidation
and corrosion resistance, etc., facilitating their common use in the hot end parts of
engines. For example, the turbine rear frame (TRF), which carries all the thrust and
vibration loads of the engine, is the most important bearing structural component
of an aeroengine, and is listed as one of the key components of the aeroengine in
parallel with the blade, turbine disk and turbine shaft. As a result, the quality of TRF
greatly affects the performance, long-term life, and reliability of the aeroengine,
© Shanghai Jiao Tong University Press and Springer Nature Singapore Pte Ltd. 2021
B. Sun et al., Precision Forming Technology of Large Superalloy Castings for Aircraft
Engines, https://doi.org/10.1007/978-981-33-6220-8_1
12 B. Sun et al.
and currently more than 80% of them are made from Inconel 718 (IN718) alloy
(virtually the same composition as K4169 alloy).
In the early stage, limited by the forming technique, engineers used to increase
the casting wall thickness, simplify the casting design, and hand over the complex
thin-walled structure to the follow-up machining in order to manufacture the key
load-bearing parts of the engine. As a result, the large complex structural parts were
often welded by the separate conventional castings, forgings and sheet metal parts.
The disadvantages of this processing route includes the long development cycle, the
waste of raw materials, and poor overall performance. In the 1970s, leading countries
in industry, such as the United States, adopted the investment casting technology
to produce large-scale castings with a diameter of more than 1 m in batch. The
remarkable advantages of this technology are good integrity, high reliability, low
manufacturing cost, and significant weight reduction effect. With the continuous
improvement of performance and reliability of aeroengines, intensified requirements
on structural design must be met for the new generation of high thrust-weight ratio
aeroengines, such as the usage of a large number of lightweight, integral parts of
hollow, thin-wall complex structures [3]. It puts forward higher requirements for the
structural rigidity, lightweight, reliability, and operation temperature of large-scale
structural parts such as turbine cases. As a result, the precision casting technology
has developed into the world’s mainstream technology route of manufacturing large￾scale structural aeroengine parts, and has become one of the important technical
bases for the development of advanced aeroengines towards lightweight, precision,
and long service life. At present, the largest and thinnest IN718 alloy castings have a
diameter of 1.93 m, a wall thickness of only 1.5 mm, a casting weight of 534 kg, and
a pouring weight of 1900 kg, representing the highest level of nickel-base superalloy
investment casting in the world.
A big gap still exists between China and the leading countries in the field of preci￾sion forming of large-scale castings for aeroengines, and due to a lack of enough tech￾nical resources and support, for many years Chinese aviation enterprises were unable
to produce high-quality and large-scale complex thin-walled load-bearing structural
castings. Until the end of the twentieth century, Beijing Institute of Aeronautical
Materials began to develop and master the integral precision casting technology of
the turbine case with a diameter of 570–800 mm. After 2000, China began to develop
the integral precision casting of the turbine case with a diameter of about 1 m. With
fundamental research and technology breakthroughs, some domestic universities,
scientific research institutes, and enterprises had preliminarily developed the preci￾sion casting technology of the large-scale high-temperature alloy castings with a
diameter of more than 1 m and a wall thickness of about 2 mm. However, the overall
domestic mass production level of superalloy turbine cases is still about 20 years
behind the international top level. The backwardness of the whole precision casting
technology of large castings has become one of the bottlenecks in the development
of China’s commercial aeroengines.
With the continuous progress in structural design of advanced aeroengines, the
load-bearing structural parts will develop towards the direction of larger size, thinner
wall thickness and more complex structure in the future. Taking a turbine case1 Introduction 3
developed for a commercial aircraft engine as an example, the outer flange size
is more than 1.5 m, while the minimum wall thickness is less than 1.8 mm; more￾over, there are a large number of positions with variable cross-sections. The inner
quality and reliability requirements of the part are also very demanding. The preci￾sion forming of such a casting is quite difficult, which poses great challenges for the
existing processing technology. Consequently, it is urgent to carry out the construc￾tion of relevant infrastructure as well as the fundamental research and key technology
development of precision forming of large castings, in order to solve the problem in
manufacturing superalloy turbine cases for large airliner engines.
1.2 Classification of Precision Casting
Precision casting is mainly divided into investment casting(lost wax casting), ceramic
mold casting, metal mold casting, pressure casting, and lost foam casting. Ceramic
mold casting is a metal casting process that uses refractories, binders, and catalysts
to form the surface layer of ceramic mold. It can produce castings with surface
roughness of Ra = 3.2–12.5 μm, and dimensional accuracy of CT5–CT8. It has
advantages of high refractoriness of ceramic mold, stable high-temperature perfor￾mance, simple processing, low investment, and high efficiency, and is thus widely
used in the production of castings with complex surface shapes, such as plastic mold,
glass mold, rubber mold, die casting mold, forging die, stamping die, metal mold,
core box, and cutting tool.
Metal mold casting is a method of casting that uses metal mold, which is charac￾terized by high mechanical properties, high precision, and surface finish of castings,
high yield of process, and simple processing. It is easy to realize mechanization and
automation, but has high cost in mold, poor fallback, and is prone to cause casting
cracks. Metal mold casting is commonly used for aluminum alloys, zinc alloys, and
magnesium alloys.
Pressure casting, also known as “die casting”, is a process where the liquid metal
is injected into the die at high a speed under high specific pressure and solidi￾fied into a casting. It is characterized by close dimensional accuracy, good surface
finish, thin-walled castings, and superior mechanical properties, but the castings are
lacking in internal integrity. It is applicable to low melting point zinc, aluminum,
and magnesium alloys, and the resulting products cover automobile, motorcycle,
communication, household appliances, hardware products, electric tools, and many
other fields.
Lost foam casting is a casting process in which the model (usually made of
polystyrene foam) does not need to be removed from the mold cavity. It has the
characteristics of molding sand without adding binder, absence of parting surface
and draft angle, high dimensional accuracy, and good surface finish. It is suitable for
copper alloys, aluminum alloys, magnesium alloys, and cast-iron alloys, to produce
components such as automobile engine cylinder heads, exhaust pipes, intake pipes,
crankshafts, hubs and brake discs.4 B. Sun et al.
Investment casting, also known as lost wax casting, plays an important role in
nurturing human civilization and promoting social progress. The history of invest￾ment casting can be traced back to more than 4000 years ago, originated from Ancient
Egypt, China and India. For example, various kinds of bells and vessels with fine
patterns and characters were cast in ancient China, such as Wang Zi Wu Tripod and
bronze Jin in the late Spring and Autumn period, bronze Zenghou Yi zun-pan in the
Warring States period, bronze Poshan incense burner inlaid with gold decorations
in the Han Dynasty, etc. The main steps of investment casting includes wax pattern
making, tree making, shell making, dewaxing, sintering, and casting [4]. The prac￾tical application of modern investment casting technology in industry began in 1940s
when it was used to manufacture Aeroengine Blades in the United States. At that time,
developing jet engines required the manufacture of heat-resistant alloy components
with complex shapes, accurate sizes, and smooth surfaces, such as blades, impellers,
and nozzles. However, since it was difficult to machine heat-resistant alloys and
since the shape of components were complex, it was nearly impossible or extremely
difficult to manufacture these components by other methods. Therefore, it is neces￾sary to find a new precision forming method. With reference to the ancient wax
loss precision casting, through a series of improvements on materials and manufac￾turing, the investment casting method has received important development on the
basis of ancient technology. As an advanced near-net forming technology, its main
advantages include: (1) it can manufacture metal castings with complex inner cavity
structures, high melting temperatures, and high chemical activity [5], (2) the dimen￾sional accuracy can reach 5% of the nominal size, and the roughness level is Ra =
0.8–3.2 μm, (3) the cost is relatively low, and (4) it has a wide range of material
adaptability and excellent production flexibility. The continuous improvement of the
investment casting technology has enabled the development and production of key
parts in the aviation industry, and in return the development of the aviation industry
has also promoted the further development and widespread application of investment
casting, which has been used in automobiles, machine tools, ships, internal combus￾tion engines, steam gas turbines, telecommunication instruments, weapons, medical
devices, arts and crafts, cutting tools, and other industries. In the past decade, invest￾ment casting has been developed rapidly. The consumption of investment castings
in major industrial countries in the world is increasing at an average rate of 7–12%,
and that of specified investment castings is increasing at an amazing rate of 30%. For
example, the export value of high-value-added castings used in the fields of aviation,
aerospace, and industrial gas turbines in the developed countries such as Europe and
the United States has accounted for more than 70% of the total export value [6].
1.3 Difficulties in Investment Casting of Large Castings
From the perspective of the overall development trend domestically and abroad,
large-scale structural parts for aeroengines are moving to the direction of larger sizes,
thinner wall thicknesses, and more complex structures. Taking the K4169 TRF and1 Introduction 5
ZTC4 intermediate case designed by one type of verification engine of a large airliner
as examples, their design sizes are 1.4 and 1.2 m in diameter, respectively, most of the
casting thicknesses are less than 2 mm, the wall thickness difference is more than 10
times, and the thin-walled area accounts for more than 80% of the overall component
surface. There are a large number of special-shaped parts such as hollow support
plates, mounting bosses, assembly seats, and stiffeners. The number of dimensions
of the TRF that should be controlled is more than 300, while that of the intermediate
case is 570. These structural characteristics make the large-scale castings different
from the small and medium-sized ones in the process of filling and solidification,
such as the “large size effect” due to the large-scale size, the “variable cross-section
effect” due to the complexity of the structure, and the “thin wall effect” due to the
thin-walled surface. At present, the manufacturing yield of K4169 large castings in
China is low, and casting defects such as porosity, deformation, and dimensionally
being out of tolerance have become the main issues of large castings. Generally
speaking, there are two major difficulties in the precision forming technology of
large-scale nickel-base superalloy castings: prediction and control of solidification
defects and dimensional accuracy control of castings.
(1) Prediction and control of solidification defects
The large size, thin wall, and complex structure of aeroengine case castings make it
difficult to predict and avoid solidification defects in the precision forming process.
The large size of the casting makes the flow path of melt filling greatly increased
during the pouring process and thus the filling process becomes difficult to control,
which easily leads to defects such as misrun and cold shut. The temperature distri￾bution of the whole casting system will also become nonuniform, and the hot spot
(i.e., isolated pools of liquid form inside solidified metal) exhibits the characteristics
of large quantity and wide distribution, which leads to the difficulty of feeding and
many porosity defects. The complexity of the casting structure further highlights the
hot cracking problem caused by a sudden change of wall thickness. Moreover, the
thin-walled structure of the casting results in the increase of resistance during filling
such thin-walled channels for superalloys that typically have a wide crystallization
temperature interval. At the same time, the solidification sequence of the thick and
large parts connected with thin-walled parts is difficult to adjust, in particular, the
latent heat release of the thick and large parts of the casting may result in the re￾melting of the thin-walled parts as well as other special phenomena, thus leading
to the formation of the solidification defects, i.e., thin-walled porosity and harmful
brittle phases. Because of the dispersion of hot spots caused by the complexity of
the structure, the grain size distribution of large-scale complex thin-walled castings
is nonuniform, and the mechanical properties of each part are obviously different,
which has potential danger for the subsequent service safety of castings. There￾fore, “large size effect”, “variable cross-section effect”, and “thin wall effect” in the
process of casting forming become the main causes of solidification defects.6 B. Sun et al.
(2) Dimensional accuracy control of castings
The investment casting is characterized by long process flow, complex influencing
factors, and difficult control of casting dimensions. For large castings, from mold
manufacturing, wax pattern assembly, shell preparation, and baking to alloy casting,
it has undertaken dozens of processes, involving thousands of process parameters.
The process parameters contained in each process may have an impact on the dimen￾sional accuracy of final castings and the accumulation and transfer of errors cannot
be ignored, which is a critical reason why the accuracy of large castings is difficult
to control. With the trend into large-scale size, thin-walled surface, and complex
structure of castings, the dimensional accuracy is more difficult to control. First,
the deformation degree of large wax pattern caused by the movement and nonuni￾form stress in the process of shell coating and sand spraying is increased due to
the increase of self-weight and size, which is one of the reasons for the excessive
size accuracy of castings; Secondly, the deformation and oversize caused by high
temperature creep of the ceramic shell greatly affect the final size accuracy of cast￾ings, because the shell weighs hundreds of kilograms and there is a phase change
during the baking process. In addition, the shell needs to bear the hydrostatic pressure
in the pouring and solidification process. Thirdly, because of the structural charac￾teristics of large castings, namely, “large size”, “variable cross-section”, and “thin
wall”, they will cause nonlinear deformation of castings under multiple constraints
during the cooling process, making it difficult to control the shape and size accuracy
of castings. The traditional “trial and error” method cannot meet the requirements of
dimensional accuracy control of large castings. Therefore, it is necessary to combine
the characteristics of large castings with simulation and typical casting experiments
to study the formation mechanism of casting errors, in order to realize the robust
control of tolerance in investment casting of large castings.
The characteristics of investment casting technology manifest itself as more suit￾able for the formation of large batch and small and medium size precision parts.
Therefore, in the past, most of the relevant process design theories and methods
focused on the manufacturing of small and medium-sized parts. However, for the
investment casting of large-scale structural parts, there has long been lacking in the
process design theory, the formation mechanism and control method of solidification
defects, and the quantitative control method of manufacturing errors for the whole
process, which will be described in detail as follows.
(1) Process design theory for large castings
Due to the requirements of structural design and lightweight, the shape and size of the
characteristic structure of large-scale complex thin-walled castings for aeroengines
have exceeded the traditional design concept of castings. For example, in the classical
design theory, the wall thickness difference of the casting at the variable cross￾sections should not be more than 3 times; otherwise the deformation and cracking
of the casting may be induced by stress concentration. However, different from
the traditional castings, the maximum wall thickness difference of the intermediate1 Introduction 7
engine case is 12 times, and that of the TRF casting is more than 10 times. Moreover,
the area of the thin wall parts in the intermediate case and the TRF accounts for
more than 80% of the castings. The large area of the thin wall will lead to the defects
of filling difficulty, porosity, harmful brittle phases, etc., and therefore needs to be
avoided in the classical design theory. In addition, the large-scale and complex of
castings limit the shrinkage of castings during solidification and cooling, and thus
nonlinear deformation becomes a new problem. Besides the pouring system, it may
be necessary to add integral stiffeners to restrain deformation in the process design.
Therefore, the traditional process design theory is no longer suitable for the process
design of large castings such as engine cases. As a result, it is urgent to study and
explore the new process design theory of large castings.
(2) Formation mechanisms and control methods of solidification defects
The special structural characteristics of large castings bring about “large size effect”,
“variable cross-section effect”, and “thin wall effect”, which lead to the change of
the solidification sequence, temperature field, and solute field distribution. The tradi￾tional defect formation mechanism cannot be directly used to describe the forma￾tion process of defects in special structures. For example, the formation of porosity
and negative segregation in the thin wall parts is not as usual, which needs to be
described by establishing the kinetic equations of solidification. In particular, for the
porosity defect, which is the most difficult to control for large castings, filling and
feeding under pressure is the best way to solve this problem. The essence of counter
gravity or adjusted pressure casting is that feeding is not only realized by fluid flow
under gravity, but also by pressure to keep the feeding channel unblocked. In this
sense, adjusted pressure casting is more suitable for the preparation of large complex
thin-walled castings. Nevertheless, the fluid flow and freezing behavior of super￾alloy during filling and solidification under pressure, the mechanism of micro flow
between dendrites to eliminate porosity, and the optimization of process parameters
are all rarely reported in the literature, which should be an important subject to be
studied systematically.
(3) Quantitative control methods of manufacturing errors for the entire process
The law of formation, accumulation, and transfer of various error sources in the entire
manufacturing process of large-scale complex thin-walled superalloy castings, such
as die design, manufacturing, pressing and assembly of wax patterns, shell mold
preparation, and baking are very complex. Traditionally, the dimension accuracy
control and tolerance design of castings mainly rely on qualitative experience and
error correction, which is of high cost, long cycle, and poor stability and makes it
difficult to meet the urgent need of rapid research and development of key compo￾nents of new generation aeroengines. Due to the three structural effects of large
castings, nonlinear deformation under multiple constraints occurs during the cooling
process, which makes the shape and size of castings difficult to control. There is an
urgent need to (1) study the formation mechanism, transfer rule, and control method
of manufacturing errors in the complete casting process, (2) establish the systematic8 B. Sun et al.
model for numerical simulation of manufacturing errors, and (3) realize the quanti￾tative analysis of thousands of process parameters in the complete casting process
and accurate allocation of tolerance. Only in this way can the technical bottleneck of
traditional qualitative analysis and “trial and error” experience be overcome, enabling
the rapid improvement in the dimension accuracy of large-scale aeroengine castings
and robust control of casting quality.
1.4 Research Status of Precision Forming Technology
for Large Castings
1.4.1 Virtual Manufacturing of Large Complex Thin Wall
Castings
Virtual manufacturing is the virtual realization of the actual manufacturing process
on the computer, which includes the integrated modeling of product design, process
planning, processing, and manufacturing. The use of computer simulation and virtual
reality technology to realize the essential manufacturing processes of product devel￾opment, manufacturing, management and control on the computer, allows to enhance
the decision-making and control capabilities at all levels of the manufacturing
process. Prior to the physical realization of manufacturing, virtual manufacturing
technology allows us to know about the performance or operation state of future
products, so that we can make forward-looking decisions and optimization schemes.
Investment casting is a type of near-net-shape manufacturing technologies with
long process, many working procedures, and high requirements for production envi￾ronment and product quality. Because of the inevitable time and material cost, the
operational cost of investment casting is significantly high. Owing to the further
research on the flow and solidification behavior of high temperature melt, as well
as the development of computer performance and virtual reality technology, the
modeling research on investment casting has made great progress. There have been
some examples of using virtual design and virtual manufacturing to replace lengthy
and expensive experimental verification.
Soon after the concept of “virtual manufacturing” was proposed, it draw great
attention of the world. In recent years, almost all industrially developed countries
focus on the research and application of virtual manufacturing. In the United States,
the National Institute of Standards and Technology (NIST) established a virtual
manufacturing environment (known as the National Advanced Manufacturing Test
Bed); in Europe, many universities and research institutes cooperated with each other
and with enterprises for developing virtual manufacturing technology. The historic
development of virtual manufacturing technology in foundry process has experi￾enced three stages. In 1960s, the numerical simulation of temperature fields during
the solidification of castings was initiated based on the partial differential equation of1 Introduction 9
heat conduction. In the 1970s and early 1980s, many researches focused on numer￾ical simulations of the temperature field, involving thermophysical property param￾eters of materials, interface conditions, latent heat treatment, criteria and control of
shrinkage cavity, shrinkage porosity, and other defects. In the late 1980s and 1990s,
the practical and research work was further developed. The research focused on
casting residual stress, grain structure simulation, and calculation of material prop￾erties. In the mid-1990s, a large number of powerful and full-featured commercial
softwares were introduced in the market. Among many casting process simulation
softwares, ProCAST is one of the representatives that can be used for investment
casting. Based on some investigation and evaluation, NASA recommended this soft￾ware as the first choice of CAE software in the field of aerospace. World-famous
precision casting companies, such as Howmet, PCC, Pratt Whitney, GE Aviation,
and Rolls Royce, have chosen ProCAST as an important tool for casting process
analysis and new product development.
At present, virtual casting technology is mainly used in the field of casting design,
numerical simulation of casting filling or molding process, visualization of results,
and simulation optimization of the casting production process.
(1) Casting design and rapid prototyping
A virtual casting system has been developed in the laboratory of Integrated Computer
Aided Research on Virtual Engineering Design and Prototyping (ICARVE) at the
University of Wisconsin. The system uses stereo glasses to observe 3D images,
language to build various geometric models, and data gloves to determine the size
and position of geometry. At present, ICARVE laboratory has successfully completed
the design of injection and die-casting parts by using this system. The goal of this
system is to achieve the design efficiency of 10–30 times faster than the traditional
CAD method.
Additive manufacturing (AM) is a high-tech achievement newly developed in
the 1990s. It is an advanced manufacturing technology that integrates modern disci￾plines such as computer, optics, electricity, precision instruments, and materials. It
is applicable to the asymmetric, irregular curved or complicated parts and dies with
